Repository: jhamlin-ufl/remob2

# Data analysis associated with (Re,Mo)B2 study

- .gpx files are GSAS-II project files.
- Files 1-15 correspond to the first 15 data points taken during run 2.
- For datapoint 15 up, we used sequential refinement (see sequential_15toend.gpx).
- If you want to know the pressure corresponding to 1.gpx, 2.gpx, etc, look in refinements.pdf.
- refinements.pdf collects the figures for all the refinements.
- lattice_parameters.csv collects the lattice parameters resulting from the refinements.
- Other .csv file specify location of reflections.

File: data/processed/HPXRDrefinement/01reflec.csv
h,k,l,d-sp,2-theta,F_obs,F_calc,phase,mult,sig,gam,FWHM,Prfo,phase #
0,0,3,6.96307,3.407,1895.567,1729.996,0,2,0.02625,0.03397,0.08162,0.2287,0
0,0,6,3.48153,6.812,34219.424,33866.798,180,2,0.02622,0.06405,0.10262,0.2533,0
1,0,1,2.5864,9.172,35371.996,35491.345,0,6,0.02665,0.08496,0.11948,1.06,0
1,0,-2,2.52891,9.381,11604.09,11225.951,0,6,0.02671,0.08682,0.12105,1.1875,0
1,0,4,2.33213,10.174,7541.21,5316.494,180,6,0.02695,0.09386,0.1271,0.6403,0
0,0,9,2.32102,10.222,11660.077,7737.304,-180,2,0.02697,0.0943,0.12748,0.2938,0
1,0,-5,2.21139,10.73,18245.02,18794.517,-180,6,0.02714,0.09882,0.13144,1.2757,0
1,0,7,1.96309,12.092,38336.932,38365.411,-180,6,0.0277,0.11094,0.14234,0.9593,0
1,0,-8,1.8447,12.87,27788.702,27795.289,180,6,0.02807,0.11789,0.14876,1.6235,0
0,0,12,1.74077,13.642,33790.414,25950.154,0,2,0.02846,0.12479,0.15522,0.349,0
1,0,10,1.63003,14.573,0.214,1.178,-180,6,0.02899,0.13313,0.16316,1.2752,0
1,0,-11,1.53485,15.482,9015.47,6484.776,0,6,0.02954,0.14129,0.17104,1.6868,0
1,1,0,1.50484,15.792,31287.663,33952.94,0,6,0.02974,0.14408,0.17376,0.6484,0
1,1,3,1.47088,16.159,347.938,658.13,0,12,0.02998,0.14738,0.177,0.5995,0

File: data/processed/HPXRDrefinement/17reflec.csv
h,k,l,d-sp,2-theta,F_obs,F_calc,phase,mult,sig,gam,FWHM,Prfo,phase #
0,0,3,6.56632,3.606,1528.229,1710.895,0,2,0.02623,0.0828,0.11694,1.8279,0
0,0,6,3.28316,7.216,33777.04,33179.393,180,2,0.02626,0.16349,0.18517,1.8015,0
1,0,1,2.39592,9.895,34808.312,33585.608,0,6,0.02686,0.22634,0.24354,2.4386,0
1,0,-2,2.34446,10.112,10955.298,10738.52,0,6,0.02693,0.23117,0.24814,1.7085,0
0,0,9,2.18877,10.834,7456.138,7398.139,-180,2,0.02718,0.24466,0.26109,1.7579,0
1,0,4,2.16748,10.941,5204.513,4964.013,180,6,0.02722,0.24958,0.26577,1.2081,0
1,0,-5,2.05825,11.523,23898.796,17697.52,-180,6,0.02745,0.26257,0.27829,0.1252,0
1,0,7,1.83217,12.951,51438.993,35743.624,-180,6,0.02811,0.2945,0.30933,0.219,0
1,0,-8,1.72374,13.769,205623.109,25734.542,180,6,0.02853,0.31288,0.32733,-0.4009,0
0,0,12,1.64158,14.462,19049.343,24198.954,0,2,0.02892,0.32657,0.34083,1.6976,0
1,0,10,1.52618,15.562,1.875,1.06,-180,6,0.02959,0.35329,0.36717,0.061,0
1,0,-11,1.43823,16.52,6336.145,5949.177,0,6,0.03023,0.37498,0.38867,-0.2162,0
1,1,0,1.39363,17.053,32236.957,30573.054,0,6,0.0306,0.39036,0.40387,2.39,0
1,1,3,1.36326,17.436,634.668,592.654,0,12,0.03088,0.39898,0.41246,2.0016,0
0,0,1,2.94834,8.037,958.811,965.415,0,2,0.0264,0.09361,0.12582,0.0056,1
1,0,0,2.47753,9.568,1062.846,1047.054,0,6,0.02676,0.21446,0.23236,0.9628,1
1,0,1,1.89677,12.508,1196.339,1104.091,0,12,0.02789,0.19125,0.21253,1.2072,1
0,0,2,1.47417,16.115,1257.053,917.584,0,2,0.02996,0.18623,0.21099,0.0594,1
1,1,0,1.4304,16.611,907.127,880.664,0,6,0.03029,0.37234,0.38617,0.9748,1
