Repository: jhamlin-ufl/remob2

Notation: 0p0 means 0.0, p stands for "."

File Name Format:
"File Number" +
"Sample Name" +
"Pressure cell type"+
"Run Number" +
"Membrane Pressure" +
"Estimated/Expected Sample Pressure" +
"Type of measurement"+; loading = increasing pressure"
"Temperature"+
"laser on/off" +
" terminals used for connection, where V for Voltage and I for current" +
"Current Applied"+
"Mode used for taking data", option of taking voltage(Vmode) or Resistance (Rmode) +
"Attempt number"; shows how many attempts were done to take data with the same parameters

File: data/raw/Loading/Psweep/12_Re0p10Mo0p90B2_OmniDAC_Run1_41pbar_26p4GPa_loading_290p0K_laseron_V12I34_0p3mA_Vmode_1.csv (part 30 of 34)
#t(s)	P(GPa)	T(K)	R(Ohms)	P_mem(bar)	R_therm(Ohms)	Center (nm)	SpecFile	Comment
29.435467	26.955256	290.724133	4.901914E-6	41.000027	59.200000	703.059519	NA	NA
29.437967	26.961367	290.099672	4.848772E-6	41.000066	59.300000	703.057195	NA	NA
29.440483	26.950994	290.724133	4.932117E-6	41.000074	59.200000	703.058135	NA	NA
29.444933	26.960956	290.724133	4.936476E-6	41.000027	59.200000	703.061370	NA	NA
29.447217	26.942689	290.724133	4.879068E-6	41.000000	59.200000	703.055437	NA	NA
29.449617	26.978764	290.724133	4.881233E-6	41.000016	59.200000	703.067153	NA	NA
29.452083	26.966827	290.724133	4.945411E-6	41.000027	59.200000	703.063277	NA	NA
29.454483	26.948413	290.724133	4.965567E-6	40.999977	59.200000	703.057296	NA	NA
29.458533	26.962714	290.724133	4.872700E-6	40.999961	59.200000	703.061941	NA	NA
29.460850	26.989589	290.724133	4.911003E-6	40.999969	59.200000	703.070669	NA	NA
29.463317	26.930101	290.724133	4.991442E-6	40.999934	59.200000	703.051349	NA	NA
29.465800	27.003757	290.724133	4.855511E-6	40.999875	59.200000	703.075270	NA	NA
29.468367	26.956635	290.724133	4.841167E-6	40.999887	59.200000	703.059967	NA	NA
29.472883	26.943393	290.724133	4.902996E-6	40.999891	59.200000	703.055666	NA	NA
29.475183	26.964133	290.724133	4.940928E-6	40.999883	59.200000	703.062402	NA	NA
29.477833	26.933081	290.724133	4.831120E-6	40.999863	59.200000	703.052317	NA	NA
29.480133	27.010057	290.724133	4.814210E-6	40.999902	59.200000	703.077315	NA	NA
29.484333	26.947861	290.724133	4.990206E-6	40.999934	59.200000	703.057117	NA	NA
29.486650	26.974907	290.724133	4.941886E-6	40.999918	59.200000	703.065901	NA	NA
29.488983	26.953508	290.724133	4.858603E-6	40.999938	59.200000	703.058951	NA	NA
29.491300	26.951210	290.099672	4.873164E-6	40.999902	59.300000	703.053897	NA	NA
29.493633	26.997470	290.724133	4.917186E-6	40.999859	59.200000	703.073228	NA	NA
29.498150	26.964907	290.724133	4.858541E-6	40.999836	59.200000	703.062653	NA	NA
29.500683	26.960247	290.724133	4.846639E-6	40.999859	59.200000	703.061140	NA	NA
29.502967	26.925409	290.724133	4.881078E-6	40.999828	59.200000	703.049825	NA	NA
29.505600	26.989353	290.724133	4.948935E-6	40.999789	59.200000	703.070592	NA	NA
29.510033	26.986141	290.724133	4.834459E-6	40.999930	59.200000	703.069549	NA	NA
29.512333	26.982359	290.724133	4.882314E-6	40.999973	59.200000	703.068321	NA	NA
29.514767	26.977583	290.724133	4.961394E-6	40.999969	59.200000	703.066770	NA	NA
29.517267	26.990416	290.724133	4.915547E-6	40.999973	59.200000	703.070937	NA	NA
29.519500	26.977122	290.724133	4.857243E-6	40.999957	59.200000	703.066621	NA	NA
29.524033	26.947795	290.724133	4.962475E-6	40.999906	59.200000	703.057096	NA	NA
29.526317	26.998662	290.724133	4.943648E-6	40.999891	59.200000	703.073615	NA	NA
29.528583	26.991573	290.724133	4.912240E-6	40.999875	59.200000	703.071313	NA	NA
29.530817	26.931117	290.099672	4.890290E-6	40.999859	59.300000	703.047370	NA	NA
29.533150	26.977311	290.724133	4.946833E-6	40.999891	59.200000	703.066682	NA	NA
29.537667	26.941999	290.724133	4.913167E-6	40.999883	59.200000	703.055213	NA	NA
29.540117	26.933699	290.724133	4.861942E-6	40.999910	59.200000	703.052517	NA	NA
29.542433	26.936420	290.724133	4.905871E-6	40.999918	59.200000	703.053401	NA	NA
29.544917	26.970931	290.724133	5.013299E-6	40.999856	59.200000	703.064610	NA	NA
29.549533	26.971367	290.724133	4.825154E-6	40.999918	59.200000	703.064751	NA	NA
29.552050	26.934750	290.724133	4.871463E-6	40.999938	59.200000	703.052859	NA	NA
29.554333	26.962902	290.724133	4.922070E-6	40.999938	59.200000	703.062002	NA	NA
29.556650	27.005950	290.724133	4.931221E-6	40.999953	59.200000	703.075982	NA	NA
29.561050	26.937279	290.724133	4.808954E-6	40.999988	59.200000	703.053680	NA	NA
29.563517	27.003048	290.724133	4.868032E-6	41.000023	59.200000	703.075040	NA	NA
29.566017	26.937493	290.724133	4.961394E-6	41.000035	59.200000	703.053750	NA	NA
29.568333	26.989095	290.099672	4.911466E-6	41.000039	59.300000	703.066200	NA	NA
29.570667	26.983252	290.724133	4.870722E-6	41.000062	59.200000	703.068611	NA	NA
29.574800	26.974069	290.099672	4.939104E-6	41.000082	59.300000	703.061321	NA	NA
29.577100	27.013568	290.724133	4.980962E-6	41.000094	59.200000	703.078456	NA	NA
29.579433	26.988459	290.724133	4.924049E-6	41.000062	59.200000	703.070302	NA	NA
29.581917	26.951518	290.724133	4.876657E-6	41.000059	59.200000	703.058305	NA	NA
29.584567	26.957946	290.724133	4.963310E-6	41.000043	59.200000	703.060393	NA	NA
29.589133	26.964947	290.724133	4.861354E-6	41.000031	59.200000	703.062666	NA	NA
29.591450	26.942497	290.724133	4.874245E-6	41.000062	59.200000	703.055375	NA	NA
29.593950	26.987815	290.724133	4.959601E-6	41.000027	59.200000	703.070093	NA	NA
29.596550	26.951158	290.724133	4.935889E-6	40.999996	59.200000	703.058188	NA	NA
29.601083	27.007014	290.724133	4.827101E-6	41.000023	59.200000	703.076327	NA	NA
29.603367	26.959735	290.724133	4.895484E-6	41.000066	59.200000	703.060974	NA	NA
29.605817	26.960824	290.724133	4.953511E-6	41.000090	59.200000	703.061327	NA	NA
29.608300	27.007314	290.724133	4.837705E-6	41.000098	59.200000	703.076425	NA	NA
29.614750	26.941605	290.724133	4.964639E-6	41.000105	59.200000	703.055085	NA	NA
29.617200	26.953178	290.724133	4.958519E-6	41.000062	59.200000	703.058844	NA	NA
29.619667	27.037830	290.724133	4.922905E-6	41.000113	59.200000	703.086333	NA	NA
29.622167	26.961852	290.724133	4.886210E-6	41.000148	59.200000	703.061661	NA	NA
29.626667	26.971857	290.724133	4.992308E-6	41.000219	59.200000	703.064910	NA	NA
29.628967	26.940388	290.724133	4.873504E-6	41.000254	59.200000	703.054690	NA	NA
29.631433	26.897672	290.724133	4.862282E-6	41.000223	59.200000	703.040814	NA	NA
29.633950	26.996405	290.724133	4.923832E-6	41.000199	59.200000	703.072882	NA	NA
29.636183	26.972612	290.724133	4.965567E-6	41.000180	59.200000	703.065156	NA	NA
29.640683	26.931386	290.724133	4.835077E-6	41.000223	59.200000	703.051766	NA	NA
29.643333	26.929962	290.724133	4.840827E-6	41.000215	59.200000	703.051304	NA	NA
29.645633	26.966889	290.724133	4.951130E-6	41.000172	59.200000	703.063297	NA	NA
29.648233	26.947020	290.724133	4.956787E-6	41.000152	59.200000	703.056844	NA	NA
29.652717	26.958944	290.724133	4.883520E-6	41.000160	59.200000	703.060717	NA	NA
29.655233	27.002068	290.724133	4.968040E-6	41.000141	59.200000	703.074721	NA	NA
29.657717	26.935635	290.724133	4.984764E-6	41.000176	59.200000	703.053146	NA	NA
29.660050	26.902413	290.724133	4.904728E-6	41.000152	59.200000	703.042354	NA	NA
29.664167	26.608057	290.724133	4.917680E-6	41.000137	59.200000	702.946666	NA	NA
29.666383	26.860545	290.724133	4.984950E-6	41.000176	59.200000	703.028752	NA	NA
29.668833	26.978391	290.724133	4.937651E-6	41.000152	59.200000	703.067032	NA	NA
29.671283	27.025116	290.724133	4.845341E-6	41.000094	59.200000	703.082205	NA	NA
29.673567	27.011854	290.724133	4.853594E-6	41.000125	59.200000	703.077899	NA	NA
29.677767	26.974215	290.724133	4.949399E-6	41.000176	59.200000	703.065676	NA	NA
29.680250	26.941282	290.724133	4.901574E-6	41.000227	59.200000	703.054980	NA	NA
29.682750	26.969558	290.724133	4.830007E-6	41.000266	59.200000	703.064164	NA	NA
29.685250	26.953498	290.724133	4.888806E-6	41.000297	59.200000	703.058948	NA	NA
29.687733	26.962062	290.724133	4.940433E-6	41.000312	59.200000	703.061729	NA	NA
29.692250	26.893516	290.724133	4.815323E-6	41.000273	59.200000	703.039464	NA	NA
29.694567	26.967849	290.724133	4.878110E-6	41.000266	59.200000	703.063609	NA	NA
29.697117	26.945574	290.724133	4.974686E-6	41.000289	59.200000	703.056374	NA	NA
29.699350	26.924199	290.724133	4.917681E-6	41.000320	59.200000	703.049431	NA	NA
29.701850	26.952521	290.724133	4.877275E-6	41.000348	59.200000	703.058631	NA	NA
29.705983	26.940075	290.724133	4.966742E-6	41.000359	59.200000	703.054588	NA	NA
29.708283	26.936960	290.724133	4.971379E-6	41.000379	59.200000	703.053577	NA	NA
29.710767	26.923215	290.724133	4.847072E-6	41.000422	59.200000	703.049112	NA	NA
29.713033	26.974226	290.099672	4.851245E-6	41.000426	59.300000	703.061372	NA	NA
29.715383	26.936878	290.724133	4.954252E-6	41.000410	59.200000	703.053550	NA	NA
29.720067	26.909398	290.724133	4.860643E-6	41.000359	59.200000	703.044624	NA	NA
29.722467	26.942211	290.724133	4.839992E-6	41.000320	59.200000	703.055282	NA	NA
29.724717	26.963062	290.724133	4.840240E-6	41.000309	59.200000	703.062054	NA	NA
29.727233	26.906240	290.724133	4.921761E-6	41.000273	59.200000	703.043598	NA	NA
29.731917	26.950190	290.099672	4.856934E-6	41.000270	59.300000	703.053566	NA	NA
29.734233	26.935457	290.724133	4.886055E-6	41.000234	59.200000	703.053088	NA	NA
29.736767	26.966431	290.724133	4.963496E-6	41.000250	59.200000	703.063148	NA	NA
29.739300	26.965734	290.724133	4.960281E-6	41.000199	59.200000	703.062922	NA	NA
29.743850	26.983427	290.724133	4.869887E-6	41.000215	59.200000	703.068668	NA	NA
29.746367	26.937916	290.724133	4.913600E-6	41.000180	59.200000	703.053887	NA	NA
29.748867	26.928861	290.724133	4.970822E-6	41.000160	59.200000	703.050946	NA	NA
29.751333	26.941836	290.724133	4.946400E-6	41.000184	59.200000	703.055160	NA	NA
29.755833	26.922444	290.724133	4.896968E-6	41.000156	59.200000	703.048861	NA	NA
29.758267	26.933568	290.724133	4.941825E-6	41.000148	59.200000	703.052475	NA	NA
29.760767	26.992893	290.724133	4.868341E-6	41.000144	59.200000	703.071742	NA	NA
29.763083	26.969356	290.724133	4.848741E-6	41.000160	59.200000	703.064098	NA	NA
29.767617	26.960158	290.724133	4.944638E-6	41.000211	59.200000	703.061111	NA	NA
29.770183	26.939660	290.724133	4.918515E-6	41.000215	59.200000	703.054453	NA	NA
29.772717	26.964441	290.724133	4.829141E-6	41.000168	59.200000	703.062502	NA	NA
29.775017	26.932771	290.724133	4.806419E-6	41.000144	59.200000	703.052216	NA	NA
29.779517	26.914174	290.724133	4.968380E-6	41.000109	59.200000	703.046175	NA	NA
29.782167	26.949193	290.724133	4.928253E-6	41.000121	59.200000	703.057550	NA	NA
29.784483	26.957219	290.724133	4.857613E-6	41.000148	59.200000	703.060157	NA	NA
29.786817	26.927246	290.724133	4.905840E-6	41.000121	59.200000	703.050421	NA	NA
29.791283	26.937391	290.724133	4.944978E-6	41.000062	59.200000	703.053716	NA	NA
29.793933	26.950931	290.724133	4.866146E-6	41.000082	59.200000	703.058114	NA	NA
29.796450	26.927044	290.724133	4.863426E-6	41.000059	59.200000	703.050356	NA	NA
29.798967	26.973437	290.724133	4.946771E-6	40.999977	59.200000	703.065424	NA	NA
29.803417	26.881561	290.724133	4.858356E-6	40.999957	59.200000	703.035580	NA	NA
29.805933	26.961239	290.724133	4.820826E-6	40.999980	59.200000	703.061462	NA	NA
29.808433	26.978525	290.724133	4.872082E-6	41.000004	59.200000	703.067076	NA	NA
29.811050	26.941931	290.724133	4.939846E-6	40.999996	59.200000	703.055191	NA	NA
29.815567	26.921921	290.724133	4.823670E-6	41.000016	59.200000	703.048692	NA	NA
29.818017	26.934020	290.724133	4.938517E-6	41.000000	59.200000	703.052621	NA	NA
29.820517	26.955883	290.724133	4.980096E-6	41.000012	59.200000	703.059723	NA	NA
29.823200	26.918205	290.724133	4.971502E-6	41.000012	59.200000	703.047484	NA	NA
29.827283	26.935699	290.724133	4.880923E-6	41.000051	59.200000	703.053167	NA	NA
29.829600	26.952130	290.724133	4.966371E-6	41.000059	59.200000	703.058504	NA	NA
29.832100	26.960311	290.724133	4.938640E-6	41.000047	59.200000	703.061161	NA	NA
29.834767	26.961053	290.724133	4.864570E-6	41.000078	59.200000	703.061402	NA	NA
29.837417	26.954303	290.724133	4.859932E-6	41.000062	59.200000	703.059210	NA	NA
29.841933	26.955948	290.724133	4.936229E-6	41.000012	59.200000	703.059744	NA	NA
29.844233	26.919168	290.724133	4.853904E-6	41.000016	59.200000	703.047797	NA	NA
29.846800	26.962304	290.724133	4.818847E-6	41.000039	59.200000	703.061808	NA	NA
29.849350	26.929932	290.724133	4.946833E-6	41.000000	59.200000	703.051294	NA	NA
29.853433	26.982310	290.724133	4.937528E-6	41.000016	59.200000	703.068305	NA	NA
29.855733	26.943781	290.724133	4.819991E-6	40.999980	59.200000	703.055792	NA	NA
29.858050	26.871604	290.724133	4.859376E-6	40.999980	59.200000	703.032345	NA	NA
29.860350	26.884374	290.724133	4.984579E-6	40.999910	59.200000	703.036494	NA	NA
29.862900	26.909641	290.724133	4.962877E-6	40.999934	59.200000	703.044702	NA	NA
29.867483	26.915744	290.724133	4.896844E-6	40.999953	59.200000	703.046685	NA	NA
29.869933	26.909890	290.724133	4.933107E-6	40.999992	59.200000	703.044783	NA	NA
29.872217	26.819064	290.724133	5.008785E-6	40.999980	59.200000	703.015272	NA	NA
29.874617	26.820615	290.724133	4.868774E-6	40.999965	59.200000	703.015776	NA	NA
29.876917	26.871621	290.724133	4.850905E-6	40.999961	59.200000	703.032350	NA	NA
29.881417	26.889926	290.724133	4.958982E-6	40.999898	59.200000	703.038298	NA	NA
29.883933	26.866052	290.724133	4.886457E-6	40.999852	59.200000	703.030541	NA	NA
29.886383	26.943434	290.099672	4.830471E-6	40.999863	59.300000	703.051371	NA	NA
29.888717	26.935874	290.724133	4.816374E-6	40.999930	59.200000	703.053224	NA	NA
29.893267	26.885681	290.724133	4.945070E-6	40.999914	59.200000	703.036918	NA	NA
29.895783	26.915489	290.724133	4.862869E-6	40.999910	59.200000	703.046602	NA	NA
29.898433	26.902981	290.724133	4.871093E-6	40.999914	59.200000	703.042539	NA	NA
29.901000	26.878473	290.724133	4.957869E-6	40.999980	59.200000	703.034577	NA	NA
29.905533	26.890575	290.724133	4.881232E-6	40.999988	59.200000	703.038509	NA	NA
29.907983	26.877567	290.724133	4.926769E-6	40.999984	59.200000	703.034282	NA	NA
29.910333	26.869228	290.099672	4.965227E-6	40.999988	59.300000	703.027265	NA	NA
29.912683	26.901279	290.724133	4.960744E-6	40.999988	59.200000	703.041986	NA	NA
29.915250	26.909551	290.724133	4.873658E-6	41.000016	59.200000	703.044673	NA	NA
29.919783	26.842306	290.724133	4.983373E-6	41.000016	59.200000	703.022825	NA	NA
29.922300	26.867063	290.724133	5.013515E-6	41.000047	59.200000	703.030870	NA	NA
29.924750	26.860968	290.724133	4.870691E-6	41.000109	59.200000	703.028889	NA	NA
29.927233	26.946564	290.724133	4.849298E-6	41.000113	59.200000	703.056696	NA	NA
29.931400	26.921519	290.724133	4.954005E-6	41.000070	59.200000	703.048561	NA	NA
29.933717	26.943250	290.724133	4.908190E-6	41.000016	59.200000	703.055619	NA	NA
29.936033	26.890693	290.724133	4.850411E-6	41.000000	59.200000	703.038547	NA	NA
29.938550	26.865617	290.724133	4.833593E-6	40.999949	59.200000	703.030400	NA	NA
29.941033	26.859324	290.724133	4.931128E-6	40.999922	59.200000	703.028355	NA	NA
29.945400	26.897549	290.724133	4.874246E-6	40.999902	59.200000	703.040774	NA	NA
29.947700	26.878964	290.724133	4.898575E-6	40.999914	59.200000	703.034736	NA	NA
29.950017	26.891724	290.724133	4.954376E-6	40.999934	59.200000	703.038882	NA	NA
29.952483	26.868147	290.724133	4.983590E-6	40.999969	59.200000	703.031222	NA	NA
29.954817	26.919884	290.724133	4.916042E-6	40.999973	59.200000	703.048030	NA	NA
29.959350	26.945766	290.724133	4.888034E-6	40.999961	59.200000	703.056437	NA	NA
29.961633	26.896251	290.724133	4.932396E-6	40.999977	59.200000	703.040353	NA	NA
29.963933	26.921221	290.724133	4.919999E-6	40.999977	59.200000	703.048464	NA	NA
29.966400	26.908305	290.724133	4.846732E-6	40.999996	59.200000	703.044268	NA	NA
29.968817	26.872638	290.724133	4.845619E-6	41.000023	59.200000	703.032681	NA	NA
29.973350	26.914748	290.724133	4.941980E-6	41.000039	59.200000	703.046361	NA	NA
29.975633	26.806712	290.724133	4.892145E-6	41.000039	59.200000	703.011258	NA	NA
29.978150	26.906496	290.724133	4.838972E-6	41.000035	59.200000	703.043681	NA	NA
29.980700	26.858594	290.724133	4.893258E-6	41.000066	59.200000	703.028118	NA	NA
29.985183	26.861799	290.724133	4.919072E-6	41.000020	59.200000	703.029159	NA	NA
29.987700	26.895173	290.724133	4.818662E-6	40.999984	59.200000	703.040002	NA	NA
29.990017	26.845197	290.724133	4.945071E-6	40.999973	59.200000	703.023765	NA	NA
29.992317	26.896909	290.724133	4.980035E-6	40.999965	59.200000	703.040566	NA	NA
29.994650	26.871466	290.724133	4.934188E-6	40.999941	59.200000	703.032300	NA	NA
29.999317	26.910151	290.724133	4.937868E-6	40.999941	59.200000	703.044868	NA	NA
30.002100	26.948549	290.724133	4.960033E-6	40.999910	59.200000	703.057341	NA	NA
30.004533	26.924519	290.724133	4.919103E-6	40.999918	59.200000	703.049535	NA	NA
30.010267	26.889200	290.724133	4.950542E-6	40.999938	59.200000	703.038062	NA	NA
30.012600	26.916238	290.724133	4.976232E-6	40.999953	59.200000	703.046846	NA	NA
30.014917	26.857444	290.724133	4.855326E-6	40.999965	59.200000	703.027744	NA	NA
30.017417	26.898737	290.724133	4.823732E-6	40.999926	59.200000	703.041160	NA	NA
30.019933	26.873423	290.724133	4.844691E-6	40.999891	59.200000	703.032936	NA	NA
30.024250	26.851436	290.724133	4.934467E-6	40.999820	59.200000	703.025792	NA	NA
30.026467	26.900635	290.724133	4.825463E-6	40.999844	59.200000	703.041777	NA	NA
30.029000	26.833332	290.724133	4.876657E-6	40.999883	59.200000	703.019909	NA	NA
30.031450	26.891208	290.724133	4.964979E-6	40.999895	59.200000	703.038714	NA	NA
30.033733	26.836931	290.724133	4.943710E-6	40.999930	59.200000	703.021079	NA	NA
30.037883	26.876765	290.724133	4.878326E-6	40.999883	59.200000	703.034022	NA	NA
30.040183	26.837848	290.724133	4.922441E-6	40.999859	59.200000	703.021377	NA	NA
30.042533	26.878557	290.724133	4.976140E-6	40.999871	59.200000	703.034604	NA	NA
30.044833	26.871901	290.724133	4.983869E-6	40.999895	59.200000	703.032441	NA	NA
30.047300	26.821401	290.724133	4.863024E-6	40.999898	59.200000	703.016032	NA	NA
30.051833	26.888718	290.724133	4.923616E-6	40.999898	59.200000	703.037905	NA	NA
30.054367	26.841477	290.724133	4.945967E-6	40.999859	59.200000	703.022556	NA	NA
30.057000	26.905456	290.724133	4.851029E-6	40.999840	59.200000	703.043343	NA	NA
30.059517	26.873275	290.724133	4.825308E-6	40.999840	59.200000	703.032888	NA	NA
30.064017	26.828133	290.724133	4.938919E-6	40.999769	59.200000	703.018220	NA	NA
30.066750	26.881187	290.724133	4.906396E-6	40.999769	59.200000	703.035458	NA	NA
30.069267	26.865986	290.724133	4.804750E-6	40.999738	59.200000	703.030520	NA	NA
30.071783	26.859412	290.724133	4.939135E-6	40.999793	59.200000	703.028384	NA	NA
30.076417	26.861611	290.724133	4.924574E-6	40.999809	59.200000	703.029098	NA	NA
30.079017	26.834467	290.724133	4.893289E-6	40.999766	59.200000	703.020278	NA	NA
30.081633	26.855279	290.724133	4.924203E-6	40.999758	59.200000	703.027041	NA	NA
30.084117	26.908397	290.724133	4.956076E-6	40.999773	59.200000	703.044298	NA	NA
30.088617	26.823805	290.724133	4.870876E-6	40.999734	59.200000	703.016813	NA	NA
30.090950	26.902501	290.724133	4.882593E-6	40.999766	59.200000	703.042383	NA	NA
30.093250	26.878806	290.724133	4.946802E-6	40.999820	59.200000	703.034685	NA	NA
30.095567	26.864284	290.724133	4.924080E-6	40.999836	59.200000	703.029967	NA	NA
30.097883	26.867062	290.724133	4.842620E-6	40.999793	59.200000	703.030869	NA	NA
30.102450	26.847430	290.724133	4.905964E-6	40.999820	59.200000	703.024490	NA	NA
30.104983	26.847419	290.724133	4.951717E-6	40.999812	59.200000	703.024487	NA	NA
30.107483	26.832213	290.724133	4.916134E-6	40.999785	59.200000	703.019545	NA	NA
30.110017	26.894234	290.724133	4.819651E-6	40.999828	59.200000	703.039697	NA	NA
30.114533	26.855661	290.724133	4.970235E-6	40.999879	59.200000	703.027165	NA	NA
30.116867	26.942110	290.099672	4.942319E-6	40.999848	59.300000	703.050941	NA	NA
30.119400	26.816921	290.724133	4.879779E-6	40.999820	59.200000	703.014576	NA	NA
30.122017	26.818126	290.724133	4.898421E-6	40.999773	59.200000	703.014968	NA	NA
30.126567	26.873364	290.724133	4.993606E-6	40.999738	59.200000	703.032917	NA	NA
30.128867	26.871594	290.724133	4.852080E-6	40.999715	59.200000	703.032342	NA	NA
30.131383	26.848321	290.724133	4.872731E-6	40.999695	59.200000	703.024780	NA	NA
30.133717	26.869015	290.724133	4.941330E-6	40.999680	59.200000	703.031504	NA	NA
30.136067	26.889551	290.724133	4.945967E-6	40.999680	59.200000	703.038176	NA	NA
30.140600	26.860701	290.724133	4.822959E-6	40.999734	59.200000	703.028802	NA	NA
30.142900	26.812102	290.724133	4.899379E-6	40.999773	59.200000	703.013010	NA	NA
30.145533	26.883424	290.724133	4.964083E-6	40.999769	59.200000	703.036185	NA	NA
30.148050	26.863221	290.724133	4.912888E-6	40.999820	59.200000	703.029621	NA	NA
30.152583	26.883502	290.724133	4.870011E-6	40.999840	59.200000	703.036211	NA	NA
30.155100	26.865355	290.724133	4.985445E-6	40.999832	59.200000	703.030315	NA	NA
30.157783	26.890281	290.724133	4.956107E-6	40.999793	59.200000	703.038413	NA	NA
30.160200	26.920739	290.724133	4.907757E-6	40.999769	59.200000	703.048308	NA	NA
30.164733	26.856489	290.724133	4.974285E-6	40.999793	59.200000	703.027434	NA	NA
30.167050	26.890221	290.724133	5.014535E-6	40.999758	59.200000	703.038394	NA	NA
30.169583	26.891471	290.724133	4.860365E-6	40.999738	59.200000	703.038800	NA	NA
30.172083	26.886599	290.724133	4.830687E-6	40.999746	59.200000	703.037217	NA	NA
30.176633	26.858440	290.724133	4.944143E-6	40.999703	59.200000	703.028068	NA	NA
30.178967	26.838686	290.724133	4.914156E-6	40.999668	59.200000	703.021649	NA	NA
30.181283	26.838163	290.724133	4.842992E-6	40.999684	59.200000	703.021479	NA	NA
30.183633	26.873750	290.724133	4.820640E-6	40.999730	59.200000	703.033042	NA	NA
30.185967	26.908187	290.724133	4.946616E-6	40.999734	59.200000	703.044230	NA	NA
30.190517	26.840824	290.724133	4.902718E-6	40.999723	59.200000	703.022343	NA	NA
30.193017	26.849464	290.724133	4.890754E-6	40.999754	59.200000	703.025151	NA	NA
30.195550	26.881377	290.724133	4.938053E-6	40.999676	59.200000	703.035520	NA	NA
30.197867	26.866211	290.724133	4.968690E-6	40.999688	59.200000	703.030593	NA	NA
30.202000	26.876307	290.724133	4.867939E-6	40.999727	59.200000	703.033873	NA	NA
30.204317	26.870282	290.724133	4.905685E-6	40.999750	59.200000	703.031915	NA	NA
30.206883	26.868791	290.724133	4.971070E-6	40.999715	59.200000	703.031431	NA	NA
30.209200	26.874719	290.724133	4.931777E-6	40.999715	59.200000	703.033357	NA	NA
30.211650	26.866435	290.724133	4.823330E-6	40.999707	59.200000	703.030666	NA	NA
30.216200	26.846682	290.724133	4.951903E-6	40.999773	59.200000	703.024247	NA	NA
30.219117	26.883090	290.724133	4.887415E-6	40.999781	59.200000	703.036077	NA	NA
30.221633	26.846800	290.724133	4.837055E-6	40.999781	59.200000	703.024286	NA	NA
30.224133	26.912447	290.724133	4.827379E-6	40.999805	59.200000	703.045614	NA	NA
30.228267	26.919061	290.724133	4.941794E-6	40.999820	59.200000	703.047763	NA	NA
30.230583	26.942703	290.724133	4.840889E-6	40.999793	59.200000	703.055442	NA	NA
30.233067	26.876271	290.724133	4.863611E-6	40.999781	59.200000	703.033861	NA	NA
30.235283	26.901727	290.724133	4.943525E-6	40.999754	59.200000	703.042131	NA	NA
30.237583	26.850866	290.724133	4.975923E-6	40.999723	59.200000	703.025607	NA	NA
30.242133	26.809761	290.724133	4.864507E-6	40.999676	59.200000	703.012249	NA	NA
30.244450	26.847456	290.724133	4.865281E-6	40.999691	59.200000	703.024499	NA	NA
30.246783	26.879681	290.724133	4.960992E-6	40.999719	59.200000	703.034969	NA	NA
30.249083	26.902911	290.099672	4.993576E-6	40.999707	59.300000	703.038208	NA	NA
30.251650	26.881371	290.724133	4.870010E-6	40.999707	59.200000	703.035518	NA	NA
30.256183	26.859576	290.724133	4.941082E-6	40.999730	59.200000	703.028437	NA	NA
30.258817	26.860281	290.724133	4.931437E-6	40.999746	59.200000	703.028666	NA	NA
30.261150	26.880882	290.724133	4.880830E-6	40.999754	59.200000	703.035359	NA	NA
30.263650	26.859691	290.724133	4.861200E-6	40.999730	59.200000	703.028474	NA	NA
30.268200	26.872583	290.724133	4.938919E-6	40.999660	59.200000	703.032663	NA	NA
30.270800	26.894508	290.724133	4.906953E-6	40.999648	59.200000	703.039786	NA	NA
30.273300	26.883379	290.724133	4.818414E-6	40.999656	59.200000	703.036171	NA	NA
30.275650	26.872419	290.724133	4.966927E-6	40.999703	59.200000	703.032610	NA	NA
30.280200	26.898070	290.724133	4.890012E-6	40.999695	59.200000	703.040944	NA	NA
30.282550	26.893442	290.724133	4.856903E-6	40.999699	59.200000	703.039440	NA	NA
30.285117	26.863216	290.724133	4.913321E-6	40.999676	59.200000	703.029620	NA	NA
30.287667	26.882580	290.724133	4.970668E-6	40.999617	59.200000	703.035911	NA	NA
30.292183	26.891429	290.724133	4.852853E-6	40.999594	59.200000	703.038786	NA	NA
30.294533	26.859634	290.724133	4.877862E-6	40.999609	59.200000	703.028456	NA	NA
30.297033	26.861496	290.724133	4.946215E-6	40.999629	59.200000	703.029061	NA	NA
30.299550	26.837563	290.724133	4.951748E-6	40.999641	59.200000	703.021284	NA	NA
30.304117	26.822416	290.724133	4.826978E-6	40.999695	59.200000	703.016362	NA	NA
30.306633	26.875240	290.724133	4.909117E-6	40.999695	59.200000	703.033526	NA	NA
30.309167	26.893294	290.724133	4.967638E-6	40.999727	59.200000	703.039392	NA	NA
30.311833	26.937806	290.724133	4.931035E-6	40.999715	59.200000	703.053851	NA	NA
30.316350	26.893459	290.724133	4.940155E-6	40.999816	59.200000	703.039445	NA	NA
30.318700	26.891613	290.724133	4.965350E-6	40.999801	59.200000	703.038846	NA	NA
30.321000	26.871300	290.724133	4.882407E-6	40.999828	59.200000	703.032246	NA	NA
30.323350	26.842481	290.724133	4.839096E-6	40.999816	59.200000	703.022882	NA	NA
30.325833	26.857312	290.724133	4.908468E-6	40.999762	59.200000	703.027701	NA	NA
30.330350	26.839227	290.724133	4.975212E-6	40.999723	59.200000	703.021825	NA	NA
30.332867	26.898538	290.724133	4.868619E-6	40.999703	59.200000	703.041096	NA	NA
30.335350	26.885416	290.724133	4.957158E-6	40.999719	59.200000	703.036833	NA	NA
30.341017	26.902266	290.724133	4.938517E-6	40.999738	59.200000	703.042306	NA	NA
30.343400	26.849332	290.724133	4.837859E-6	40.999742	59.200000	703.025108	NA	NA
30.345733	26.892478	290.724133	4.886395E-6	40.999703	59.200000	703.039127	NA	NA
30.348083	26.791184	290.724133	4.960837E-6	40.999730	59.200000	703.006211	NA	NA
30.350767	26.820931	290.724133	4.938888E-6	40.999723	59.200000	703.015879	NA	NA
30.355283	26.830547	290.724133	4.829142E-6	40.999742	59.200000	703.019004	NA	NA
30.357950	26.887684	290.724133	4.944483E-6	40.999738	59.200000	703.037569	NA	NA
30.360550	26.883114	290.724133	4.923091E-6	40.999762	59.200000	703.036085	NA	NA
30.363117	26.864017	290.724133	4.802741E-6	40.999750	59.200000	703.029880	NA	NA
30.367717	26.850656	290.724133	4.973079E-6	40.999738	59.200000	703.025538	NA	NA
30.370250	26.842174	290.724133	4.951810E-6	40.999754	59.200000	703.022782	NA	NA
30.372750	26.862083	290.724133	4.878821E-6	40.999750	59.200000	703.029251	NA	NA
30.375067	26.853889	290.724133	4.888961E-6	40.999758	59.200000	703.026589	NA	NA
30.379183	26.865636	290.724133	4.982106E-6	40.999750	59.200000	703.030406	NA	NA
30.381600	26.913756	290.099672	4.925038E-6	40.999723	59.300000	703.041731	NA	NA
30.384150	26.926120	290.099672	4.838416E-6	40.999766	59.300000	703.045747	NA	NA
30.386667	26.878714	290.724133	4.912919E-6	40.999769	59.200000	703.034655	NA	NA
30.389017	26.897873	290.724133	4.972831E-6	40.999789	59.200000	703.040879	NA	NA
30.393533	26.872835	290.724133	4.881820E-6	40.999805	59.200000	703.032745	NA	NA
30.395867	26.830401	290.724133	4.837457E-6	40.999824	59.200000	703.018956	NA	NA
30.398200	26.870046	290.724133	4.938640E-6	40.999789	59.200000	703.031839	NA	NA
30.400500	26.859281	290.724133	4.937187E-6	40.999766	59.200000	703.028341	NA	NA
30.403033	26.879860	290.724133	4.847195E-6	40.999766	59.200000	703.035027	NA	NA
30.407567	26.870731	290.724133	4.943185E-6	40.999773	59.200000	703.032061	NA	NA
30.409883	26.868638	290.724133	4.914187E-6	40.999785	59.200000	703.031381	NA	NA
30.412550	26.875148	290.724133	4.839869E-6	40.999766	59.200000	703.033496	NA	NA
30.415067	26.865821	290.724133	4.853347E-6	40.999738	59.200000	703.030466	NA	NA
30.419633	26.874436	290.724133	4.944236E-6	40.999688	59.200000	703.033265	NA	NA
30.422167	26.863718	290.724133	4.895546E-6	40.999695	59.200000	703.029783	NA	NA
30.424467	26.855241	290.724133	4.865590E-6	40.999711	59.200000	703.027028	NA	NA
30.427033	26.835249	290.724133	4.895020E-6	40.999711	59.200000	703.020532	NA	NA
30.431567	26.874218	290.724133	4.853131E-6	40.999641	59.200000	703.033194	NA	NA
30.433900	26.848069	290.724133	4.843826E-6	40.999602	59.200000	703.024698	NA	NA
30.436200	26.885926	290.724133	4.902687E-6	40.999645	59.200000	703.036998	NA	NA
30.438733	26.778075	290.724133	4.954438E-6	40.999637	59.200000	703.001950	NA	NA
30.441067	26.900813	290.724133	4.925285E-6	40.999688	59.200000	703.041835	NA	NA
30.445417	26.900152	290.724133	4.818847E-6	40.999738	59.200000	703.041620	NA	NA
30.447750	26.849835	290.724133	4.966927E-6	40.999730	59.200000	703.025272	NA	NA
30.449983	26.875689	290.724133	4.982384E-6	40.999672	59.200000	703.033672	NA	NA
30.452500	26.860317	290.724133	4.846917E-6	40.999688	59.200000	703.028678	NA	NA
30.455000	26.856499	290.724133	4.851895E-6	40.999656	59.200000	703.027437	NA	NA
30.459567	26.861248	290.724133	4.944391E-6	40.999680	59.200000	703.028980	NA	NA
30.461883	26.816243	290.724133	4.910508E-6	40.999719	59.200000	703.014355	NA	NA
30.464567	26.853846	290.724133	4.873968E-6	40.999730	59.200000	703.026575	NA	NA
30.466917	26.901401	290.724133	4.904233E-6	40.999762	59.200000	703.042026	NA	NA
30.471450	26.915248	290.724133	4.922101E-6	40.999785	59.200000	703.046524	NA	NA
30.473783	26.875995	290.724133	4.854213E-6	40.999812	59.200000	703.033771	NA	NA
30.476483	26.907715	290.724133	4.918639E-6	40.999844	59.200000	703.044077	NA	NA
30.479017	26.899652	290.724133	4.956973E-6	40.999801	59.200000	703.041457	NA	NA
30.483550	26.797439	290.724133	4.886859E-6	40.999824	59.200000	703.008244	NA	NA
30.485867	26.826073	290.724133	4.840518E-6	40.999816	59.200000	703.017550	NA	NA
30.488200	26.854063	290.724133	4.958828E-6	40.999832	59.200000	703.026646	NA	NA
30.490567	26.852500	290.724133	4.964021E-6	40.999848	59.200000	703.026138	NA	NA
30.492883	26.884623	290.724133	4.838632E-6	40.999805	59.200000	703.036575	NA	NA
30.497467	26.895220	290.724133	4.902131E-6	40.999797	59.200000	703.040018	NA	NA
30.500000	26.876077	290.724133	4.970359E-6	40.999762	59.200000	703.033798	NA	NA
30.502233	26.849147	290.724133	4.965938E-6	40.999766	59.200000	703.025048	NA	NA
30.504767	26.880912	290.724133	4.857490E-6	40.999824	59.200000	703.035369	NA	NA
30.509283	26.893321	290.724133	4.976727E-6	40.999887	59.200000	703.039401	NA	NA
30.511883	26.835276	290.724133	4.952984E-6	40.999914	59.200000	703.020541	NA	NA
30.514450	26.865377	290.724133	4.900554E-6	40.999949	59.200000	703.030322	NA	NA
30.516917	26.905122	290.724133	4.851493E-6	40.999953	59.200000	703.043234	NA	NA
30.521233	26.868762	290.724133	4.956169E-6	40.999965	59.200000	703.031421	NA	NA
30.523567	26.842508	290.724133	4.935085E-6	40.999996	59.200000	703.022891	NA	NA
30.525917	26.937294	290.724133	4.848803E-6	41.000020	59.200000	703.053685	NA	NA
30.528467	26.878250	290.724133	4.862776E-6	41.000000	59.200000	703.034504	NA	NA
30.531000	26.884496	290.724133	4.961115E-6	41.000004	59.200000	703.036534	NA	NA
30.535567	26.830957	290.724133	4.888497E-6	41.000035	59.200000	703.019137	NA	NA
30.538083	26.859479	290.724133	4.858541E-6	41.000062	59.200000	703.028405	NA	NA
30.540583	26.855852	290.724133	4.890445E-6	41.000023	59.200000	703.027227	NA	NA
30.543317	26.829674	290.724133	4.986001E-6	41.000020	59.200000	703.018720	NA	NA
30.547900	26.881811	290.724133	4.855048E-6	41.000059	59.200000	703.035661	NA	NA
30.550400	26.832043	290.724133	4.898081E-6	41.000086	59.200000	703.019490	NA	NA
30.552917	26.857416	290.724133	4.941268E-6	41.000102	59.200000	703.027735	NA	NA
30.555433	26.823054	290.724133	4.910848E-6	41.000082	59.200000	703.016569	NA	NA
30.559583	26.902563	290.724133	4.843208E-6	41.000051	59.200000	703.042403	NA	NA
30.561917	26.833164	290.724133	4.965938E-6	41.000078	59.200000	703.019855	NA	NA
30.564433	26.844409	290.724133	4.903985E-6	41.000098	59.200000	703.023509	NA	NA
30.566717	26.895538	290.724133	4.829049E-6	41.000066	59.200000	703.040121	NA	NA
30.569050	26.872750	290.724133	4.888250E-6	41.000051	59.200000	703.032717	NA	NA
30.573567	26.860427	290.724133	4.968998E-6	41.000047	59.200000	703.028714	NA	NA
30.576100	26.864498	290.724133	4.887879E-6	41.000066	59.200000	703.030036	NA	NA
30.578683	26.877609	290.724133	4.854708E-6	41.000102	59.200000	703.034296	NA	NA
30.581200	26.868924	290.724133	4.885777E-6	41.000078	59.200000	703.031474	NA	NA
30.585683	26.872590	290.724133	4.951037E-6	41.000043	59.200000	703.032665	NA	NA
30.588367	26.830378	290.724133	4.844228E-6	41.000020	59.200000	703.018949	NA	NA
30.590683	26.862647	290.724133	4.893042E-6	41.000070	59.200000	703.029435	NA	NA
30.593033	26.853279	290.724133	4.956663E-6	41.000066	59.200000	703.026391	NA	NA
30.597350	26.884228	290.724133	4.898946E-6	41.000051	59.200000	703.036446	NA	NA
30.599850	26.855617	290.724133	4.849576E-6	41.000129	59.200000	703.027150	NA	NA
30.602433	26.819212	290.724133	4.941516E-6	41.000121	59.200000	703.015320	NA	NA
30.604950	26.811082	290.724133	4.919875E-6	41.000098	59.200000	703.012678	NA	NA
30.607300	26.887303	290.724133	4.850318E-6	41.000078	59.200000	703.037446	NA	NA
30.611517	26.869068	290.724133	4.946802E-6	41.000035	59.200000	703.031521	NA	NA
30.613900	26.843777	290.724133	4.960064E-6	40.999996	59.200000	703.023303	NA	NA
30.616500	26.891473	290.724133	4.903738E-6	41.000004	59.200000	703.038800	NA	NA
30.619033	26.855554	290.724133	4.870134E-6	40.999980	59.200000	703.027130	NA	NA
30.621567	26.815708	290.724133	4.900152E-6	41.000023	59.200000	703.014182	NA	NA
30.625683	26.802507	290.724133	4.929892E-6	40.999938	59.200000	703.009891	NA	NA
30.628267	26.799585	290.724133	4.837087E-6	40.999949	59.200000	703.008942	NA	NA
30.630583	26.839198	290.724133	4.872082E-6	40.999922	59.200000	703.021815	NA	NA
30.632917	26.887230	290.724133	4.928315E-6	40.999949	59.200000	703.037422	NA	NA
30.635217	26.801955	290.724133	4.950512E-6	40.999941	59.200000	703.009712	NA	NA
30.639800	26.826780	290.724133	4.844877E-6	40.999961	59.200000	703.017780	NA	NA
30.642400	26.859423	290.724133	4.897957E-6	41.000000	59.200000	703.028387	NA	NA
30.644917	26.873253	290.724133	4.956602E-6	41.000051	59.200000	703.032881	NA	NA
30.647233	26.833276	290.724133	4.923276E-6	41.000023	59.200000	703.019891	NA	NA
30.651500	26.879207	290.724133	4.923616E-6	41.000031	59.200000	703.034815	NA	NA
30.654267	26.854795	290.724133	4.961981E-6	41.000035	59.200000	703.026883	NA	NA
30.656600	26.849750	290.724133	4.930695E-6	41.000047	59.200000	703.025244	NA	NA
30.658950	26.797722	290.724133	4.879903E-6	41.000070	59.200000	703.008336	NA	NA
30.661300	26.827150	290.724133	4.851400E-6	41.000039	59.200000	703.017900	NA	NA
30.665917	26.902714	290.724133	5.005910E-6	41.000012	59.200000	703.042452	NA	NA
30.668433	26.833529	290.724133	4.850967E-6	40.999992	59.200000	703.019973	NA	NA
30.670917	26.882066	290.724133	4.865589E-6	41.000008	59.200000	703.035744	NA	NA
30.673667	26.843915	290.724133	4.931654E-6	41.000043	59.200000	703.023348	NA	NA
30.677833	26.878740	290.724133	4.924544E-6	41.000047	59.200000	703.034664	NA	NA
30.680183	26.850538	290.724133	4.843579E-6	41.000055	59.200000	703.025500	NA	NA
30.682733	26.839589	290.724133	4.896937E-6	41.000016	59.200000	703.021942	NA	NA
30.685533	26.821254	290.724133	4.976479E-6	41.000012	59.200000	703.015984	NA	NA
30.690117	26.829897	290.724133	4.817023E-6	41.000066	59.200000	703.018793	NA	NA
30.692517	26.821953	290.724133	4.850287E-6	41.000074	59.200000	703.016211	NA	NA
30.694867	26.897461	290.724133	4.947420E-6	41.000070	59.200000	703.040746	NA	NA
30.697200	26.846924	290.724133	4.975305E-6	41.000027	59.200000	703.024326	NA	NA
30.699517	26.785692	290.724133	4.916042E-6	41.000031	59.200000	703.004426	NA	NA
30.703617	26.856832	290.724133	4.876904E-6	40.999992	59.200000	703.027545	NA	NA
30.705933	26.808610	290.724133	5.000469E-6	41.000031	59.200000	703.011875	NA	NA
30.708700	26.838623	290.724133	4.947204E-6	41.000020	59.200000	703.021629	NA	NA
30.711117	26.852644	290.724133	4.844444E-6	41.000043	59.200000	703.026184	NA	NA
30.713650	26.889659	290.724133	4.886457E-6	40.999984	59.200000	703.038211	NA	NA
30.718250	26.936537	290.724133	4.943525E-6	40.999918	59.200000	703.053439	NA	NA
30.720683	26.795069	290.724133	4.862004E-6	40.999957	59.200000	703.007474	NA	NA
30.723217	26.835686	290.724133	4.870010E-6	40.999980	59.200000	703.020674	NA	NA
30.727833	26.815966	290.724133	4.929212E-6	40.999949	59.200000	703.014266	NA	NA
30.730283	26.891979	290.724133	4.855789E-6	40.999961	59.200000	703.038965	NA	NA
30.732633	26.892843	290.724133	4.858912E-6	40.999961	59.200000	703.039245	NA	NA
30.734967	26.865134	290.724133	4.948533E-6	40.999984	59.200000	703.030243	NA	NA
30.737483	26.917877	290.724133	4.946369E-6	40.999988	59.200000	703.047378	NA	NA
30.742050	26.895073	290.724133	4.879470E-6	41.000082	59.200000	703.039970	NA	NA
30.744417	26.897088	290.724133	4.896782E-6	41.000094	59.200000	703.040624	NA	NA
30.746983	26.836130	290.724133	4.982261E-6	41.000125	59.200000	703.020818	NA	NA
30.749300	26.866831	290.724133	4.924667E-6	41.000125	59.200000	703.030794	NA	NA
30.753833	26.843425	290.724133	4.886580E-6	41.000098	59.200000	703.023189	NA	NA
30.756183	26.914103	290.724133	4.962475E-6	41.000031	59.200000	703.046152	NA	NA
30.758433	26.831913	290.724133	4.903120E-6	41.000043	59.200000	703.019448	NA	NA
30.760767	26.895477	290.724133	4.882686E-6	41.000059	59.200000	703.040101	NA	NA
30.763117	26.900506	290.724133	4.846176E-6	41.000062	59.200000	703.041735	NA	NA
30.767550	26.892349	290.724133	4.972925E-6	41.000141	59.200000	703.039085	NA	NA
30.770100	26.900830	290.724133	4.865466E-6	41.000141	59.200000	703.041840	NA	NA
30.772800	26.861480	290.724133	4.828059E-6	41.000152	59.200000	703.029055	NA	NA
30.775133	26.846208	290.724133	4.905005E-6	41.000117	59.200000	703.024093	NA	NA
30.779717	26.834249	290.724133	4.959260E-6	41.000082	59.200000	703.020207	NA	NA
30.782400	26.833054	290.724133	4.854059E-6	41.000027	59.200000	703.019819	NA	NA
30.784733	26.824939	290.724133	4.900616E-6	41.000027	59.200000	703.017182	NA	NA
30.787050	26.818245	290.724133	4.975490E-6	41.000004	59.200000	703.015006	NA	NA
30.791633	26.851816	290.724133	4.856995E-6	41.000055	59.200000	703.025916	NA	NA
30.794250	26.869209	290.724133	4.865281E-6	41.000027	59.200000	703.031567	NA	NA
30.796583	26.839561	290.724133	4.931809E-6	41.000066	59.200000	703.021933	NA	NA
30.799167	26.854553	290.724133	4.939011E-6	41.000070	59.200000	703.026805	NA	NA
30.803767	26.861207	290.724133	4.845897E-6	41.000078	59.200000	703.028967	NA	NA
30.806350	26.797842	290.724133	4.900368E-6	41.000102	59.200000	703.008375	NA	NA
30.808700	26.796645	290.724133	4.963619E-6	41.000074	59.200000	703.007986	NA	NA
30.811017	26.863639	290.724133	4.879779E-6	41.000109	59.200000	703.029757	NA	NA
30.815667	26.847876	290.724133	4.898390E-6	41.000105	59.200000	703.024635	NA	NA
30.818200	26.842795	290.724133	4.956818E-6	41.000105	59.200000	703.022984	NA	NA
30.820683	26.824020	290.724133	4.968813E-6	41.000066	59.200000	703.016883	NA	NA
30.823267	26.846956	290.724133	4.875328E-6	41.000082	59.200000	703.024336	NA	NA
30.827417	26.865945	290.724133	4.959878E-6	41.000086	59.200000	703.030506	NA	NA
30.829750	26.850738	290.724133	4.982384E-6	41.000125	59.200000	703.025565	NA	NA
30.832100	26.812403	290.724133	4.884138E-6	41.000141	59.200000	703.013107	NA	NA
30.834683	26.826392	290.724133	4.863951E-6	41.000137	59.200000	703.017654	NA	NA
30.837217	26.814827	290.724133	4.911992E-6	41.000133	59.200000	703.013895	NA	NA
30.841483	26.837808	290.724133	4.942659E-6	41.000125	59.200000	703.021364	NA	NA
30.843817	26.859402	290.724133	4.859221E-6	41.000121	59.200000	703.028380	NA	NA
30.846167	26.813215	290.724133	4.876565E-6	41.000137	59.200000	703.013371	NA	NA
30.848700	26.857703	290.724133	4.946029E-6	41.000152	59.200000	703.027828	NA	NA
30.851250	26.866048	290.724133	4.941237E-6	41.000199	59.200000	703.030540	NA	NA
30.855800	26.876886	290.724133	4.867290E-6	41.000254	59.200000	703.034061	NA	NA
30.858483	26.805512	290.724133	4.902903E-6	41.000238	59.200000	703.010868	NA	NA
30.860867	26.849095	290.724133	4.961703E-6	41.000250	59.200000	703.025031	NA	NA
30.863250	26.821453	290.724133	4.872576E-6	41.000184	59.200000	703.016049	NA	NA
30.867667	26.879272	290.724133	4.898668E-6	41.000191	59.200000	703.034836	NA	NA
30.870183	26.879681	290.724133	4.989124E-6	41.000207	59.200000	703.034969	NA	NA
30.872750	26.854099	290.724133	4.882160E-6	41.000160	59.200000	703.026657	NA	NA
30.875267	26.845732	290.724133	4.842929E-6	41.000094	59.200000	703.023939	NA	NA
30.879850	26.857634	290.724133	4.965876E-6	41.000121	59.200000	703.027806	NA	NA
30.882383	26.868208	290.724133	4.962877E-6	41.000133	59.200000	703.031242	NA	NA
30.884950	26.859814	290.724133	4.798382E-6	41.000137	59.200000	703.028514	NA	NA
30.887450	26.780300	290.724133	4.866579E-6	41.000144	59.200000	703.002673	NA	NA
