Repository: jhamlin-ufl/remob2

Notation: 
0p0 means 0.0, p stands for "."
CS = "Current Sweep".  Set of measurements performed at the same pressure with different excitation currents.  These are R vs T measurements.


File Name Format:
"File Number" +
"Sample Name" +
"Pressure cell type"+
"Run Number" +
"Membrane Pressure" +
"Estimated/Expected Sample Pressure"+
If Current dependence measurement, + "CS" +, otherwise skip this line, #Small temperature range measurements performed to see current dependence of resistance measured.
"Type of measurement; warming = increasing Temperature"+
"Temperature"+
"laser on/off" +
"terminals used for connection, where V for Voltage and I for current" +
"Current Applied"+

File: data/raw/Unloading/RvsT/51_Re0p10Mo0p90B2_OmniDAC_Run1_17p0bar_113p0GPa_CS_UL_292pK_laseroff_V12I34_1p0mA_Vmode_1.csv (part 6 of 54)
#t(m)	P(GPa)	T(K)	R(Ohms)	P_mem(bar)	R_therm(Ohms)	Center (nm)	SpecFile	Comment
4.600650	53.272041	38.804815	1.242791E-5	16.999963	301.300000	710.217306	NA	NA
4.602683	53.271960	38.804815	1.241428E-5	16.999961	301.300000	710.217282	NA	NA
4.604183	9.516011	38.787259	1.247438E-5	16.999971	301.400000	696.255971	NA	NA
4.606167	9.467064	38.769716	1.255371E-5	16.999980	301.500000	696.238736	NA	NA
4.608283	10.190668	38.752186	1.247849E-5	16.999957	301.600000	696.493062	NA	NA
4.610100	10.435734	38.734670	1.245509E-5	16.999988	301.700000	696.578989	NA	NA
4.611783	10.524523	38.734670	1.240807E-5	16.999980	301.700000	696.610097	NA	NA
4.613567	10.599258	38.717168	1.243580E-5	16.999982	301.800000	696.636268	NA	NA
4.615100	10.744599	38.699678	1.258085E-5	16.999982	301.900000	696.687138	NA	NA
4.617083	10.827800	38.699678	1.250981E-5	16.999973	301.900000	696.716245	NA	NA
4.618533	10.640797	38.682202	1.247320E-5	16.999969	302.000000	696.650805	NA	NA
4.620167	10.703219	38.664739	1.247388E-5	16.999988	302.100000	696.672651	NA	NA
4.621800	10.557665	38.647289	1.246860E-5	16.999990	302.200000	696.621690	NA	NA
4.623500	10.786296	38.629853	1.248591E-5	16.999971	302.300000	696.701714	NA	NA
4.625100	10.765611	38.612430	1.251188E-5	16.999977	302.400000	696.694475	NA	NA
4.626817	10.807243	38.595020	1.250288E-5	16.999998	302.500000	696.709036	NA	NA
4.628767	10.663573	38.577623	1.247602E-5	17.000018	302.600000	696.658760	NA	NA
4.630233	10.557625	38.560240	1.246755E-5	17.000004	302.700000	696.621661	NA	NA
4.631783	10.557615	38.542869	1.243920E-5	16.999990	302.800000	696.621654	NA	NA
4.633800	10.848797	38.525512	1.244659E-5	16.999971	302.900000	696.723558	NA	NA
4.635567	10.682512	38.525512	1.252514E-5	16.999979	302.900000	696.665380	NA	NA
4.637433	10.495208	38.508168	1.249515E-5	16.999961	303.000000	696.599788	NA	NA
4.639117	10.802695	38.490837	1.241444E-5	16.999986	303.100000	696.707427	NA	NA
4.640900	10.370491	38.490837	1.239787E-5	17.000004	303.100000	696.556080	NA	NA
4.642900	37.414211	38.473519	1.241134E-5	16.999998	303.200000	705.462215	NA	NA
4.645650	37.774613	38.438923	1.250848E-5	16.999998	303.400000	705.573798	NA	NA
4.647417	37.662305	38.438923	1.243465E-5	17.000004	303.400000	705.539043	NA	NA
4.649467	37.727310	38.421644	1.240686E-5	16.999986	303.500000	705.559158	NA	NA
4.651467	37.355065	38.387126	1.243982E-5	16.999977	303.700000	705.443871	NA	NA
4.653700	37.727730	38.369887	1.246548E-5	16.999990	303.800000	705.559279	NA	NA
4.655117	37.662092	38.369887	1.251639E-5	17.000000	303.800000	705.538965	NA	NA
4.656767	37.917392	38.352660	1.250937E-5	16.999994	303.900000	705.617943	NA	NA
4.658450	38.283580	38.335447	1.245101E-5	17.000012	304.000000	705.731076	NA	NA
4.660117	37.967804	38.318246	1.239320E-5	17.000012	304.100000	705.633523	NA	NA
4.661783	38.379781	38.301059	1.248334E-5	16.999996	304.200000	705.760763	NA	NA
4.663700	38.221411	38.283884	1.253250E-5	16.999988	304.300000	705.711872	NA	NA
4.665167	37.689769	38.266723	1.250987E-5	16.999992	304.400000	705.547513	NA	NA
4.666767	37.704985	38.249574	1.247225E-5	16.999980	304.500000	705.552219	NA	NA
4.668817	-4.919143	38.249574	1.243685E-5	16.999986	304.500000	690.984958	NA	NA
4.671133	-5.164490	38.232438	1.246000E-5	16.999988	304.600000	690.891914	NA	NA
4.673167	-5.031248	38.198205	1.254378E-5	16.999992	304.800000	690.942452	NA	NA
4.675500	-5.069295	38.181108	1.248439E-5	16.999996	304.900000	690.928020	NA	NA
4.676983	-4.859490	38.164024	1.248130E-5	16.999996	305.000000	691.007546	NA	NA
4.678500	-4.838864	38.146953	1.248835E-5	17.000008	305.100000	691.015357	NA	NA
4.680117	-4.638352	38.129894	1.246143E-5	16.999990	305.200000	691.091269	NA	NA
4.681783	82.562924	38.112848	1.247623E-5	16.999998	305.300000	718.262777	NA	NA
4.683867	82.219595	38.095815	1.257816E-5	16.999975	305.400000	718.173380	NA	NA
4.685750	81.769193	38.078795	1.253676E-5	16.999973	305.500000	718.055940	NA	NA
4.687150	81.797558	38.061788	1.247685E-5	16.999990	305.600000	718.063338	NA	NA
4.688567	77.044546	38.061788	1.244130E-5	17.000018	305.600000	716.812663	NA	NA
4.691067	77.235383	38.044793	1.247732E-5	17.000014	305.700000	716.863286	NA	NA
4.693300	77.120602	38.010842	1.251723E-5	17.000014	305.900000	716.832834	NA	NA
4.695167	77.303979	37.993886	1.254156E-5	16.999988	306.000000	716.881465	NA	NA
4.696800	77.036779	37.976942	1.239378E-5	16.999973	306.100000	716.810587	NA	NA
4.698600	76.593285	37.960011	1.246696E-5	16.999957	306.200000	716.692795	NA	NA
4.702250	77.096784	37.943092	1.248746E-5	17.000025	306.300000	716.826503	NA	NA
4.703667	76.618813	37.926187	1.249512E-5	17.000000	306.400000	716.699574	NA	NA
4.705067	76.676957	37.909293	1.251726E-5	17.000023	306.500000	716.715023	NA	NA
4.707117	77.096832	37.892413	1.235799E-5	17.000000	306.600000	716.826507	NA	NA
4.708950	76.618240	37.875545	1.240173E-5	16.999979	306.700000	716.699413	NA	NA
4.710433	76.620979	37.858690	1.246724E-5	17.000004	306.800000	716.700138	NA	NA
4.711800	76.732899	37.841847	1.246983E-5	17.000031	306.900000	716.729875	NA	NA
4.713467	76.817040	37.825017	1.245877E-5	17.000033	307.000000	716.752222	NA	NA
4.715067	76.985212	37.808200	1.244983E-5	17.000033	307.100000	716.796871	NA	NA
4.717150	76.683499	37.791395	1.243029E-5	17.000025	307.200000	716.716741	NA	NA
4.719083	76.788906	37.791395	1.242955E-5	17.000029	307.200000	716.744744	NA	NA
4.720517	76.872978	37.774602	1.245206E-5	17.000012	307.300000	716.767069	NA	NA
4.722167	76.985075	37.757822	1.250338E-5	16.999988	307.400000	716.796826	NA	NA
4.723950	76.929147	37.724300	1.251648E-5	17.000025	307.600000	716.781973	NA	NA
4.725683	76.789187	37.707557	1.247506E-5	16.999994	307.700000	716.744804	NA	NA
4.727450	64.639137	37.690827	1.244761E-5	17.000041	307.800000	713.444748	NA	NA
4.729633	64.791596	37.674110	1.242374E-5	17.000023	307.900000	713.487084	NA	NA
4.731800	64.234720	37.640712	1.257358E-5	17.000033	308.100000	713.332310	NA	NA
4.734017	64.338069	37.624032	1.250752E-5	17.000016	308.200000	713.361055	NA	NA
4.735817	64.232122	37.607364	1.244659E-5	17.000023	308.300000	713.331581	NA	NA
4.737583	64.232016	37.590708	1.245843E-5	16.999988	308.400000	713.331549	NA	NA
4.739367	64.258610	37.574065	1.252084E-5	16.999979	308.500000	713.338944	NA	NA
4.741883	64.046991	37.540816	1.253939E-5	16.999986	308.700000	713.280045	NA	NA
4.743833	64.470969	37.524210	1.249794E-5	16.999971	308.800000	713.397988	NA	NA
4.745650	64.178965	37.507616	1.247064E-5	16.999969	308.900000	713.316773	NA	NA
4.747483	10.525285	37.491035	1.244690E-5	16.999979	309.000000	696.610150	NA	NA
4.749717	10.786734	37.457908	1.249104E-5	16.999979	309.200000	696.701666	NA	NA
4.751750	10.828145	37.441364	1.248557E-5	16.999977	309.300000	696.716149	NA	NA
4.753850	10.496405	37.424831	1.253392E-5	16.999984	309.400000	696.600022	NA	NA
4.755550	10.165474	37.408311	1.243212E-5	16.999986	309.500000	696.483990	NA	NA
4.756967	10.146424	37.391803	1.235826E-5	16.999971	309.600000	696.477303	NA	NA
4.758483	10.229171	37.375307	1.243249E-5	16.999977	309.700000	696.506332	NA	NA
4.760200	10.001776	37.358824	1.252174E-5	17.000000	309.800000	696.426518	NA	NA
4.761800	9.812916	37.342352	1.251364E-5	17.000016	309.900000	696.360161	NA	NA
4.763533	9.548675	37.325893	1.246909E-5	17.000027	310.000000	696.267217	NA	NA
4.765217	85.277745	37.293011	1.243920E-5	16.999980	310.200000	718.965723	NA	NA
4.767250	85.030780	37.276588	1.239493E-5	17.000029	310.300000	718.902036	NA	NA
4.768683	85.347098	37.260177	1.241777E-5	16.999994	310.400000	718.983591	NA	NA
4.770133	85.030570	37.260177	1.248603E-5	17.000023	310.400000	718.901979	NA	NA
4.771917	85.318472	37.243779	1.254091E-5	16.999992	310.500000	718.976211	NA	NA
4.773467	85.059487	37.227392	1.250891E-5	16.999980	310.600000	718.909433	NA	NA
4.775167	85.203244	37.211018	1.246523E-5	16.999975	310.700000	718.946503	NA	NA
4.776783	68.400339	37.178305	1.246050E-5	16.999973	310.900000	714.482128	NA	NA
4.778933	68.709707	37.161967	1.242992E-5	17.000006	311.000000	714.566812	NA	NA
4.780317	67.296917	37.145640	1.250832E-5	16.999988	311.100000	714.179275	NA	NA
4.781800	68.668186	37.129326	1.254381E-5	16.999982	311.200000	714.555446	NA	NA
4.783483	68.602009	37.113024	1.251049E-5	16.999975	311.300000	714.537333	NA	NA
4.785067	67.948288	37.096733	1.247994E-5	16.999977	311.400000	714.358194	NA	NA
4.786750	67.651085	37.080455	1.249268E-5	16.999965	311.500000	714.276605	NA	NA
4.788700	67.527287	37.064189	1.246575E-5	16.999996	311.600000	714.242592	NA	NA
4.790117	66.889017	37.047934	1.249559E-5	16.999986	311.700000	714.066988	NA	NA
4.791983	55.012039	37.031691	1.251574E-5	16.999988	311.800000	710.720371	NA	NA
4.793883	55.453625	37.015461	1.250962E-5	17.000039	311.900000	710.847568	NA	NA
4.795300	55.223212	37.015461	1.247685E-5	17.000033	311.900000	710.781225	NA	NA
4.796817	55.761862	36.999242	1.241261E-5	17.000025	312.000000	710.936223	NA	NA
4.798900	56.305068	36.983035	1.238488E-5	16.999996	312.100000	711.092202	NA	NA
4.800900	55.999420	36.966840	1.247110E-5	16.999980	312.200000	711.004473	NA	NA
4.802433	56.048021	36.950657	1.254353E-5	17.000002	312.300000	711.018427	NA	NA
4.804133	55.791046	36.950657	1.250189E-5	16.999986	312.300000	710.944604	NA	NA
4.805900	54.263751	36.934486	1.238769E-5	17.000002	312.400000	710.504301	NA	NA
4.807733	55.415953	36.918326	1.241746E-5	16.999988	312.500000	710.836709	NA	NA
4.809833	54.010600	36.869919	1.244445E-5	16.999980	312.800000	710.431053	NA	NA
4.811833	54.302406	36.853806	1.245370E-5	16.999961	312.900000	710.515464	NA	NA
4.813783	53.058332	36.837706	1.245456E-5	16.999992	313.000000	710.154897	NA	NA
4.815517	53.101642	36.837706	1.240850E-5	17.000000	313.000000	710.167480	NA	NA
4.817317	51.996289	36.821617	1.241134E-5	17.000002	313.100000	709.845675	NA	NA
4.819083	51.228781	36.805540	1.244767E-5	16.999980	313.200000	709.621392	NA	NA
4.820983	51.302015	36.789475	1.247317E-5	16.999992	313.300000	709.642819	NA	NA
4.823167	50.902581	36.757379	1.249447E-5	17.000021	313.500000	709.525853	NA	NA
4.825350	50.745653	36.725331	1.244090E-5	16.999980	313.700000	709.479845	NA	NA
4.826967	50.889123	36.709324	1.238402E-5	16.999988	313.800000	709.521900	NA	NA
4.828450	51.013417	36.693329	1.242012E-5	16.999986	313.900000	709.558315	NA	NA
4.830217	50.908220	36.677345	1.254418E-5	16.999969	314.000000	709.527491	NA	NA
4.832183	50.611499	36.645413	1.254969E-5	16.999963	314.200000	709.440482	NA	NA
4.833817	45.695032	36.629464	1.247735E-5	16.999943	314.300000	707.983579	NA	NA
4.836083	45.875053	36.597602	1.243954E-5	16.999977	314.500000	708.037436	NA	NA
4.837867	46.169391	36.581688	1.245908E-5	17.000021	314.600000	708.125413	NA	NA
4.839833	46.554942	36.549894	1.256403E-5	17.000016	314.800000	708.240491	NA	NA
4.841883	46.497446	36.534015	1.250610E-5	17.000061	314.900000	708.223338	NA	NA
4.843883	46.842459	36.502291	1.246841E-5	17.000039	315.100000	708.326187	NA	NA
4.845650	46.998175	36.486446	1.245057E-5	17.000023	315.200000	708.372558	NA	NA
4.847750	47.121553	36.470613	1.244931E-5	16.999986	315.300000	708.409278	NA	NA
4.849500	47.343899	36.454791	1.247141E-5	16.999992	315.400000	708.475408	NA	NA
4.851933	47.360169	36.407393	1.254270E-5	16.999967	315.700000	708.480236	NA	NA
4.853900	46.927926	36.391617	1.246894E-5	16.999961	315.800000	708.351624	NA	NA
4.855667	47.220766	36.360099	1.239446E-5	16.999961	316.000000	708.438775	NA	NA
4.857500	46.503874	36.360099	1.245880E-5	16.999963	316.000000	708.225226	NA	NA
4.859417	33.300442	36.344357	1.249243E-5	16.999996	316.100000	704.175831	NA	NA
4.861717	34.026048	36.312907	1.250183E-5	16.999975	316.300000	704.404322	NA	NA
4.863800	34.209062	36.297199	1.240108E-5	16.999977	316.400000	704.461837	NA	NA
4.865233	34.418521	36.281502	1.235811E-5	16.999988	316.500000	704.527608	NA	NA
4.866933	34.110092	36.250143	1.241546E-5	16.999996	316.700000	704.430730	NA	NA
4.868600	33.836656	36.218828	1.246167E-5	16.999990	316.900000	704.344735	NA	NA
4.870233	33.128317	36.203188	1.249018E-5	17.000006	317.000000	704.121499	NA	NA
4.872317	33.139685	36.187559	1.244050E-5	16.999977	317.100000	704.125085	NA	NA
4.873767	63.454901	36.156335	1.241119E-5	16.999988	317.300000	713.114775	NA	NA
4.875683	63.568813	36.140739	1.240136E-5	17.000014	317.400000	713.146552	NA	NA
4.877133	63.674618	36.125155	1.241904E-5	17.000002	317.500000	713.176054	NA	NA
4.878533	63.489562	36.109582	1.249231E-5	16.999998	317.600000	713.124439	NA	NA
4.880233	63.463197	36.094021	1.251101E-5	17.000006	317.700000	713.117079	NA	NA
4.881867	63.912747	36.078470	1.244232E-5	17.000035	317.800000	713.242408	NA	NA
4.883883	63.463381	36.047402	1.241716E-5	17.000018	318.000000	713.117123	NA	NA
4.885283	63.250959	36.016379	1.240306E-5	16.999980	318.200000	713.057821	NA	NA
4.886850	63.487633	36.000884	1.242733E-5	16.999998	318.300000	713.123882	NA	NA
4.889000	63.780672	35.985400	1.249543E-5	16.999984	318.400000	713.205593	NA	NA
4.890767	63.939968	35.969927	1.254771E-5	16.999982	318.500000	713.249972	NA	NA
4.892750	63.145110	35.939015	1.245002E-5	16.999967	318.700000	713.028243	NA	NA
4.894417	40.227601	35.923575	1.245357E-5	16.999971	318.800000	706.328350	NA	NA
4.896633	40.065676	35.877322	1.247803E-5	16.999941	319.100000	706.278746	NA	NA
4.898917	40.304770	35.846542	1.254220E-5	16.999998	319.300000	706.351962	NA	NA
4.900750	40.017987	35.831168	1.255828E-5	16.999979	319.400000	706.264125	NA	NA
4.902517	40.060494	35.815805	1.242198E-5	16.999957	319.500000	706.277148	NA	NA
4.904617	40.065666	35.800453	1.242995E-5	16.999986	319.600000	706.278730	NA	NA
4.906650	40.161319	35.754464	1.249973E-5	16.999961	319.900000	706.308024	NA	NA
4.908883	40.017743	35.739155	1.249732E-5	16.999955	320.000000	706.264034	NA	NA
4.910667	39.976950	35.739155	1.250304E-5	16.999963	320.000000	706.251532	NA	NA
4.912200	39.846272	35.723858	1.249818E-5	16.999947	320.100000	706.211464	NA	NA
4.913733	39.482099	35.708572	1.243190E-5	16.999953	320.200000	706.099690	NA	NA
4.915217	39.720758	35.678032	1.240142E-5	16.999977	320.400000	706.172953	NA	NA
4.917283	39.625200	35.662778	1.248943E-5	16.999980	320.500000	706.143624	NA	NA
4.918833	39.147213	35.632302	1.246996E-5	17.000006	320.700000	705.996744	NA	NA
4.920683	37.717773	35.601870	1.246306E-5	17.000043	320.900000	705.555725	NA	NA
4.922533	39.071303	35.586671	1.242059E-5	17.000061	321.000000	705.973383	NA	NA
4.924200	39.012868	35.556303	1.235452E-5	17.000090	321.200000	705.955396	NA	NA
4.926017	39.730237	35.541136	1.247435E-5	17.000053	321.300000	706.175839	NA	NA
4.927883	38.937290	35.525979	1.250471E-5	17.000018	321.400000	705.932127	NA	NA
4.930033	38.915096	35.480573	1.241787E-5	16.999994	321.700000	705.925287	NA	NA
4.932300	39.298081	35.465458	1.240831E-5	16.999971	321.800000	706.043106	NA	NA
4.933750	38.948713	35.435262	1.240896E-5	16.999949	322.000000	705.935629	NA	NA
4.935217	38.882540	35.420180	1.240980E-5	16.999924	322.100000	705.915252	NA	NA
4.936983	39.810002	35.390048	1.244164E-5	16.999935	322.300000	706.200284	NA	NA
4.939017	39.720961	35.374998	1.248798E-5	16.999941	322.400000	706.172965	NA	NA
4.940967	39.601715	35.344929	1.246625E-5	16.999910	322.600000	706.136361	NA	NA
4.942817	32.001116	35.329911	1.244733E-5	16.999951	322.700000	703.764692	NA	NA
4.945083	32.513250	35.299906	1.241023E-5	16.999986	322.900000	703.926951	NA	NA
4.947133	32.295307	35.269943	1.249896E-5	16.999967	323.100000	703.857937	NA	NA
4.948617	32.092840	35.254977	1.257726E-5	16.999945	323.200000	703.793768	NA	NA
4.950567	32.121226	35.240022	1.250795E-5	17.000002	323.300000	703.802765	NA	NA
4.952400	32.098122	35.210143	1.239236E-5	16.999994	323.500000	703.795436	NA	NA
4.954167	32.259660	35.195219	1.245159E-5	16.999986	323.600000	703.846632	NA	NA
4.956117	31.931525	35.165403	1.251809E-5	16.999967	323.800000	703.742588	NA	NA
4.957667	22.508900	35.150511	1.253197E-5	16.999990	323.900000	700.689383	NA	NA
4.959983	22.140556	35.120757	1.249253E-5	17.000006	324.100000	700.567364	NA	NA
4.962250	22.837387	35.105896	1.246551E-5	16.999969	324.200000	700.798014	NA	NA
4.963883	22.750200	35.091045	1.246037E-5	16.999969	324.300000	700.769192	NA	NA
4.965600	23.568131	35.061375	1.246807E-5	16.999982	324.500000	701.039094	NA	NA
4.967417	23.826934	35.046555	1.246820E-5	16.999979	324.600000	701.124284	NA	NA
4.969083	23.797235	35.016947	1.251618E-5	16.999975	324.800000	701.114508	NA	NA
4.970833	24.130236	34.987380	1.251200E-5	16.999994	325.000000	701.223987	NA	NA
4.972300	24.196999	34.972612	1.241261E-5	16.999971	325.100000	701.245914	NA	NA
4.974317	23.615049	34.943107	1.242646E-5	17.000010	325.300000	701.054527	NA	NA
4.975950	23.516870	34.928370	1.251392E-5	16.999990	325.400000	701.022187	NA	NA
4.977733	23.738768	34.898926	1.251324E-5	17.000012	325.600000	701.095249	NA	NA
4.979267	24.413205	34.869524	1.245333E-5	16.999992	325.800000	701.316871	NA	NA
4.981017	24.656749	34.854838	1.238977E-5	16.999949	325.900000	701.396733	NA	NA
4.982733	24.244477	34.840162	1.244254E-5	16.999957	326.000000	701.261484	NA	NA
4.985317	24.237757	34.796196	1.243635E-5	16.999996	326.300000	701.259270	NA	NA
4.986900	24.471652	34.766936	1.247305E-5	16.999977	326.500000	701.336028	NA	NA
4.989333	87.432662	34.737717	1.242114E-5	16.999969	326.700000	719.518655	NA	NA
4.991217	89.279601	34.708538	1.238807E-5	16.999992	326.900000	719.989666	NA	NA
4.993667	19.976131	34.650301	1.241413E-5	16.999979	327.300000	699.846118	NA	NA
4.996083	19.550007	34.635767	1.248436E-5	16.999971	327.400000	699.703281	NA	NA
4.997783	20.008638	34.606729	1.252121E-5	16.999975	327.600000	699.856995	NA	NA
4.999533	27.980393	34.577731	1.244133E-5	17.000014	327.800000	702.477864	NA	NA
5.001650	27.946371	34.534309	1.240133E-5	17.000016	328.100000	702.466871	NA	NA
5.003900	27.708985	34.490977	1.252063E-5	16.999998	328.400000	702.390165	NA	NA
5.008333	28.244813	34.447734	1.250511E-5	17.000072	328.700000	702.563168	NA	NA
5.010367	27.941906	34.418955	1.242148E-5	17.000035	328.900000	702.465411	NA	NA
5.012200	27.946429	34.390215	1.242838E-5	17.000037	329.100000	702.466866	NA	NA
5.013700	27.946406	34.375860	1.252152E-5	17.000016	329.200000	702.466856	NA	NA
5.015317	27.393339	34.361515	1.254533E-5	16.999971	329.300000	702.288033	NA	NA
5.016950	27.359941	34.332854	1.250452E-5	16.999965	329.500000	702.277215	NA	NA
5.018667	27.255433	34.304233	1.248931E-5	16.999943	329.700000	702.243366	NA	NA
5.020383	39.835314	34.289937	1.244513E-5	16.999935	329.800000	706.207864	NA	NA
5.022417	40.032141	34.261374	1.244903E-5	16.999984	330.000000	706.268200	NA	NA
5.023817	87.602362	34.247107	1.251024E-5	16.999996	330.100000	719.561975	NA	NA
5.026283	87.404576	34.218603	1.250501E-5	17.000016	330.300000	719.511381	NA	NA
5.028350	87.179817	34.175919	1.246164E-5	17.000010	330.600000	719.453844	NA	NA
5.030633	87.644034	34.147512	1.242736E-5	17.000088	330.800000	719.572612	NA	NA
5.032000	87.550149	34.133323	1.240621E-5	17.000055	330.900000	719.548604	NA	NA
5.034000	87.375893	34.104974	1.245394E-5	17.000018	331.100000	719.504022	NA	NA
5.035850	87.121730	34.062522	1.250029E-5	16.999980	331.400000	719.438950	NA	NA
5.037417	87.237830	34.034269	1.246782E-5	16.999967	331.600000	719.468673	NA	NA
5.038817	87.615161	34.006055	1.239539E-5	16.999949	331.800000	719.565206	NA	NA
5.040467	87.753483	33.977879	1.239941E-5	16.999949	332.000000	719.600559	NA	NA
5.041950	88.015161	33.963805	1.240327E-5	16.999945	332.100000	719.667399	NA	NA
5.043617	87.549950	33.935686	1.240000E-5	16.999949	332.300000	719.548520	NA	NA
5.045483	87.782612	33.907605	1.249413E-5	16.999924	332.500000	719.607991	NA	NA
5.047583	87.753418	33.893579	1.241626E-5	16.999906	332.600000	719.600528	NA	NA
5.049367	88.306424	33.865555	1.235412E-5	16.999924	332.800000	719.741712	NA	NA
5.050933	88.823890	33.837569	1.239215E-5	16.999908	333.000000	719.873579	NA	NA
5.052650	88.528436	33.823590	1.243521E-5	16.999916	333.100000	719.798311	NA	NA
5.054383	88.853148	33.795661	1.247945E-5	16.999926	333.300000	719.881021	NA	NA
5.056083	88.937091	33.767769	1.248050E-5	16.999953	333.500000	719.902384	NA	NA
5.057867	75.835630	33.739915	1.243063E-5	16.999975	333.700000	716.490410	NA	NA
5.060133	75.641626	33.684320	1.237480E-5	16.999949	334.100000	716.438674	NA	NA
5.061950	75.496267	33.656578	1.242526E-5	16.999957	334.300000	716.399889	NA	NA
5.064017	75.489849	33.642721	1.249756E-5	16.999963	334.400000	716.398174	NA	NA
5.065850	75.323625	33.615035	1.248671E-5	16.999947	334.600000	716.353797	NA	NA
5.067833	75.739181	33.587386	1.243827E-5	16.999928	334.800000	716.464673	NA	NA
5.069617	75.890202	33.559775	1.239351E-5	16.999982	335.000000	716.504923	NA	NA
5.072017	75.903717	33.518427	1.251883E-5	16.999979	335.300000	716.508517	NA	NA
5.074083	76.042918	33.477162	1.257729E-5	16.999990	335.600000	716.545594	NA	NA
5.075733	76.098361	33.449697	1.250325E-5	16.999949	335.800000	716.560354	NA	NA
5.077567	75.931759	33.422270	1.247379E-5	16.999939	336.000000	716.515973	NA	NA
5.079600	84.265027	33.394879	1.244074E-5	16.999986	336.200000	718.703562	NA	NA
5.081867	84.550502	33.353861	1.247466E-5	17.000006	336.500000	718.777362	NA	NA
5.084233	84.521599	33.326562	1.252350E-5	16.999977	336.700000	718.769888	NA	NA
5.085683	57.153903	33.299298	1.250393E-5	16.999994	336.900000	711.334660	NA	NA
5.087533	56.932388	33.272071	1.245419E-5	17.000006	337.100000	711.271298	NA	NA
5.088950	57.086813	33.258471	1.239688E-5	17.000006	337.200000	711.315470	NA	NA
5.090450	56.855149	33.231298	1.243651E-5	16.999996	337.400000	711.249187	NA	NA
5.092833	57.035326	33.204161	1.251311E-5	17.000059	337.600000	711.300736	NA	NA
5.094317	18.381235	33.177061	1.253599E-5	17.000076	337.800000	699.309815	NA	NA
5.096250	18.678165	33.149996	1.246937E-5	17.000139	338.000000	699.409914	NA	NA
5.098083	18.514683	33.109466	1.235202E-5	17.000072	338.300000	699.354810	NA	NA
5.100483	18.147529	33.069016	1.242099E-5	17.000016	338.600000	699.230910	NA	NA
5.102583	18.182049	33.042094	1.245255E-5	17.000006	338.800000	699.242563	NA	NA
5.104250	18.182150	33.015207	1.246316E-5	16.999986	339.000000	699.242593	NA	NA
5.106083	18.117570	32.974944	1.243267E-5	16.999982	339.300000	699.220775	NA	NA
5.107900	18.182190	32.948146	1.237845E-5	16.999935	339.500000	699.242595	NA	NA
5.110017	18.333186	32.894655	1.241917E-5	16.999914	339.900000	699.293557	NA	NA
5.112450	18.462575	32.867963	1.244371E-5	16.999908	340.100000	699.337200	NA	NA
5.114517	67.200062	32.841305	1.246857E-5	16.999893	340.300000	714.151904	NA	NA
5.116850	67.686932	32.774815	1.240210E-5	16.999914	340.800000	714.285723	NA	NA
5.119200	67.580425	32.748279	1.239045E-5	16.999904	341.000000	714.256463	NA	NA
5.120983	67.418529	32.721779	1.242368E-5	16.999963	341.200000	714.211966	NA	NA
5.122417	67.552830	32.682093	1.249596E-5	16.999977	341.500000	714.248870	NA	NA
5.124233	67.286812	32.655678	1.245988E-5	16.999990	341.700000	714.175737	NA	NA
5.126250	67.364916	32.629299	1.241768E-5	17.000049	341.900000	714.197211	NA	NA
5.128017	67.257657	32.602953	1.239211E-5	16.999998	342.100000	714.167709	NA	NA
5.129450	67.579907	32.576642	1.240491E-5	17.000016	342.300000	714.256292	NA	NA
5.131233	67.633963	32.537240	1.248968E-5	16.999992	342.600000	714.271135	NA	NA
5.132950	67.607678	32.511014	1.246773E-5	16.999967	342.800000	714.263910	NA	NA
5.135483	3.121716	32.445599	1.244272E-5	16.999924	343.300000	693.967905	NA	NA
5.137967	3.295892	32.432541	1.241607E-5	17.000012	343.400000	694.031178	NA	NA
5.139767	3.251975	32.406452	1.241879E-5	17.000000	343.600000	694.015225	NA	NA
5.142183	3.291981	32.354373	1.253714E-5	17.000002	344.000000	694.029745	NA	NA
5.143983	3.052573	32.328384	1.249611E-5	17.000047	344.200000	693.942752	NA	NA
5.145900	53.727684	32.289464	1.242742E-5	17.000065	344.500000	710.348350	NA	NA
5.148167	53.250870	32.263559	1.240154E-5	17.000129	344.700000	710.210049	NA	NA
5.150433	53.554802	32.224765	1.250557E-5	17.000098	345.000000	710.298226	NA	NA
5.152550	55.234224	32.198943	1.252910E-5	17.000104	345.200000	710.783587	NA	NA
5.154017	54.723273	32.173155	1.246331E-5	17.000117	345.400000	710.636255	NA	NA
5.155633	54.592011	32.147399	1.235545E-5	17.000111	345.600000	710.598355	NA	NA
5.157467	53.604926	32.121677	1.235304E-5	17.000104	345.800000	710.312742	NA	NA
5.159300	84.124163	32.095988	1.245450E-5	17.000088	346.000000	718.666897	NA	NA
5.161750	83.922446	32.031909	1.245444E-5	17.000090	346.500000	718.614665	NA	NA
5.164150	83.697167	32.006335	1.239638E-5	17.000018	346.700000	718.556295	NA	NA
5.165983	83.840303	31.980793	1.233934E-5	17.000053	346.900000	718.593379	NA	NA
5.167750	83.725959	31.942542	1.235777E-5	16.999998	347.200000	718.563746	NA	NA
5.170033	84.469872	31.891655	1.246068E-5	17.000053	347.600000	718.756277	NA	NA
5.172033	85.096725	31.853574	1.243873E-5	17.000074	347.900000	718.918124	NA	NA
5.174417	85.120623	31.815566	1.241468E-5	17.000023	348.200000	718.924281	NA	NA
5.176250	85.005792	31.777630	1.237700E-5	17.000043	348.500000	718.894654	NA	NA
5.177883	84.890979	31.752380	1.236868E-5	16.999998	348.700000	718.865022	NA	NA
5.179733	85.080176	31.714565	1.247113E-5	16.999992	349.000000	718.913832	NA	NA
5.182250	85.206977	31.651699	1.247268E-5	16.999951	349.500000	718.946520	NA	NA
5.184167	85.149514	31.626608	1.241746E-5	16.999924	349.700000	718.931699	NA	NA
5.186000	84.833754	31.601549	1.241388E-5	16.999894	349.900000	718.850225	NA	NA
5.187733	0.629247	31.576522	1.239994E-5	16.999938	350.100000	693.056104	NA	NA
5.190133	0.573797	31.514091	1.253611E-5	16.999904	350.600000	693.035679	NA	NA
5.192550	0.259484	31.489174	1.250359E-5	17.000002	350.800000	692.919846	NA	NA
5.194033	0.229459	31.464288	1.244711E-5	16.999938	351.000000	692.908767	NA	NA
5.195567	-0.055604	31.427018	1.239892E-5	16.999951	351.300000	692.803532	NA	NA
5.197467	0.081566	31.389818	1.239409E-5	16.999980	351.600000	692.854181	NA	NA
5.198883	0.062027	31.352687	1.248585E-5	17.000002	351.900000	692.846961	NA	NA
5.200450	0.140564	31.327973	1.252709E-5	17.000055	352.100000	692.875946	NA	NA
5.202250	0.120876	31.290959	1.247407E-5	17.000000	352.400000	692.868675	NA	NA
5.203800	-0.368969	31.254014	1.242448E-5	17.000037	352.700000	692.687648	NA	NA
5.205500	-0.154977	31.217139	1.239632E-5	16.999990	353.000000	692.766778	NA	NA
5.207150	0.100655	31.192593	1.244448E-5	16.999941	353.200000	692.861195	NA	NA
5.209050	-0.271152	31.155833	1.247450E-5	16.999916	353.500000	692.723816	NA	NA
5.210533	-0.174075	31.131364	1.248251E-5	16.999912	353.700000	692.759705	NA	NA
5.212100	-0.105018	31.094717	1.245333E-5	16.999885	354.000000	692.785221	NA	NA
5.214217	0.079360	31.070324	1.237282E-5	16.999850	354.200000	692.853314	NA	NA
5.215933	0.081841	31.033792	1.236228E-5	16.999832	354.500000	692.854224	NA	NA
5.218000	0.259431	30.997327	1.244829E-5	16.999871	354.800000	692.919745	NA	NA
5.219450	0.436584	30.973055	1.243351E-5	16.999873	355.000000	692.985048	NA	NA
5.221200	0.534643	30.936702	1.245079E-5	16.999910	355.300000	693.021165	NA	NA
5.222700	0.514917	30.900418	1.241042E-5	16.999883	355.600000	693.013894	NA	NA
5.224150	0.080724	30.852142	1.233965E-5	16.999928	356.000000	692.853781	NA	NA
5.226150	-0.154629	30.816014	1.235907E-5	16.999938	356.300000	692.766841	NA	NA
5.227967	0.033513	30.791966	1.245005E-5	16.999963	356.500000	692.836341	NA	NA
5.229467	-0.056108	30.755948	1.245224E-5	16.999949	356.800000	692.803235	NA	NA
5.231300	0.239953	30.719997	1.243181E-5	17.000012	357.100000	692.912516	NA	NA
5.232967	0.091176	30.696067	1.241184E-5	16.999898	357.300000	692.857614	NA	NA
5.234817	-0.036259	30.660226	1.237548E-5	16.999932	357.600000	692.810552	NA	NA
5.237000	-0.312495	30.588742	1.244776E-5	16.999934	358.200000	692.708432	NA	NA
5.238867	-0.428848	30.564972	1.247546E-5	16.999945	358.400000	692.665375	NA	NA
5.240467	-0.211881	30.529371	1.245932E-5	16.999928	358.700000	692.745630	NA	NA
5.242183	0.033912	30.493836	1.239480E-5	16.999975	359.000000	692.836439	NA	NA
5.244333	0.003104	30.470182	1.237969E-5	17.000010	359.200000	692.825059	NA	NA
5.246150	0.003198	30.422960	1.242788E-5	17.000051	359.600000	692.825086	NA	NA
5.247917	0.062515	30.387619	1.250789E-5	16.999879	359.900000	692.846982	NA	NA
5.249750	0.240617	30.352342	1.244189E-5	16.999914	360.200000	692.912700	NA	NA
5.252233	-0.185424	30.281981	1.243060E-5	16.999762	360.800000	692.755370	NA	NA
5.254133	53.103316	30.246896	1.239688E-5	16.999844	361.100000	710.166859	NA	NA
5.256550	52.942036	30.211875	1.242816E-5	16.999693	361.400000	710.119988	NA	NA
5.258517	53.169715	30.130404	1.249741E-5	16.999676	362.100000	710.186125	NA	NA
5.260567	53.323423	30.095594	1.246041E-5	16.999844	362.400000	710.230744	NA	NA
5.262133	53.454721	30.060846	1.242124E-5	16.999840	362.700000	710.268835	NA	NA
5.263800	53.378667	30.037715	1.239864E-5	16.999826	362.900000	710.246766	NA	NA
5.265467	53.581300	30.003072	1.241400E-5	16.999824	363.200000	710.305535	NA	NA
5.267350	53.657508	29.968490	1.245605E-5	16.999894	363.500000	710.327621	NA	NA
5.268767	53.885855	29.933971	1.250573E-5	16.999881	363.800000	710.393771	NA	NA
5.270433	54.120742	29.888041	1.247020E-5	16.999924	364.200000	710.461753	NA	NA
5.272267	53.866839	29.853666	1.234720E-5	16.999904	364.500000	710.388251	NA	NA
5.274150	54.196957	29.819352	1.231866E-5	17.000162	364.800000	710.483788	NA	NA
5.275967	54.120822	29.785100	1.244962E-5	16.999408	365.100000	710.461758	NA	NA
5.277717	54.019385	29.739525	1.247048E-5	16.999832	365.500000	710.432397	NA	NA
5.279150	53.892332	29.705415	1.246359E-5	16.999244	365.800000	710.395608	NA	NA
5.280967	54.070087	29.671366	1.240309E-5	16.999818	366.100000	710.447058	NA	NA
5.282733	54.273416	29.626061	1.235527E-5	16.999268	366.500000	710.505866	NA	NA
5.284317	16.127574	29.592153	1.236760E-5	16.999607	366.800000	698.544873	NA	NA
5.286317	16.292790	29.569581	1.244578E-5	16.999238	367.000000	698.601180	NA	NA
5.288217	16.378407	29.535773	1.242810E-5	16.999291	367.300000	698.630338	NA	NA
5.290200	16.207383	29.457120	1.246393E-5	16.999639	368.000000	698.572057	NA	NA
5.292500	16.228800	29.412321	1.240822E-5	16.999133	368.400000	698.579349	NA	NA
5.294333	17.603112	29.378791	1.234132E-5	16.999436	368.700000	699.046193	NA	NA
5.295950	18.270765	29.334176	1.237684E-5	16.999359	369.100000	699.271898	NA	NA
5.297817	50.395235	29.300783	1.250056E-5	16.999465	369.400000	709.375769	NA	NA
5.300250	50.751000	29.212023	1.238154E-5	16.999728	370.200000	709.480149	NA	NA
5.302750	50.550750	29.178844	1.239972E-5	16.999629	370.500000	709.421400	NA	NA
5.304550	50.625830	29.145724	1.243660E-5	16.999377	370.800000	709.443424	NA	NA
5.306367	50.625926	29.101654	1.248625E-5	16.999531	371.200000	709.443445	NA	NA
5.308117	50.400787	29.068668	1.246795E-5	16.999301	371.500000	709.377359	NA	NA
5.310533	50.450812	28.991926	1.240643E-5	16.999721	372.200000	709.392033	NA	NA
5.312450	50.726165	28.959132	1.243836E-5	16.999879	372.500000	709.472822	NA	NA
5.314383	50.751413	28.871959	1.244634E-5	17.000215	373.300000	709.480210	NA	NA
5.318917	50.400900	28.796012	1.249163E-5	16.999566	374.000000	709.377344	NA	NA
5.320450	50.425947	28.763557	1.244043E-5	17.000148	374.300000	709.384693	NA	NA
5.322133	50.876737	28.720371	1.236695E-5	16.999436	374.700000	709.516923	NA	NA
5.323817	50.842726	28.677285	1.241314E-5	16.999791	375.100000	709.506947	NA	NA
5.325700	50.755117	28.645035	1.245116E-5	16.999330	375.400000	709.481257	NA	NA
5.327150	34.766846	28.602121	1.248093E-5	16.999900	375.800000	704.635569	NA	NA
5.329300	34.714531	28.570000	1.246294E-5	16.999570	376.100000	704.619166	NA	NA
5.330750	34.621432	28.527258	1.238207E-5	16.999629	376.500000	704.589969	NA	NA
5.332383	34.714809	28.495266	1.234111E-5	16.999199	376.800000	704.619240	NA	NA
5.334217	34.388411	28.452694	1.245057E-5	16.999543	377.200000	704.516844	NA	NA
5.336233	33.887582	28.410220	1.244248E-5	16.999666	377.600000	704.359449	NA	NA
5.338083	33.816662	28.367842	1.239910E-5	16.999348	378.000000	704.337127	NA	NA
5.340567	19.479885	28.293913	1.236392E-5	16.999481	378.700000	699.678691	NA	NA
5.343033	19.428140	28.251799	1.238222E-5	16.999414	379.100000	699.661314	NA	NA
5.345317	54.957901	28.167857	1.244303E-5	16.998984	379.900000	710.703259	NA	NA
5.348033	54.690577	28.126028	1.241731E-5	16.999221	380.300000	710.626124	NA	NA
5.349717	54.458928	28.094718	1.236915E-5	16.999900	380.600000	710.559218	NA	NA
5.351533	54.304836	28.053054	1.237301E-5	16.999242	381.000000	710.514675	NA	NA
5.353917	54.198188	27.959653	1.240797E-5	16.999861	381.900000	710.483819	NA	NA
5.355867	53.842043	27.918292	1.247234E-5	16.999672	382.300000	710.380731	NA	NA
5.357550	53.842105	27.866722	1.241620E-5	16.999086	382.800000	710.380740	NA	NA
5.359267	54.249536	27.825569	1.234751E-5	16.999691	383.200000	710.498645	NA	NA
5.360667	53.918336	27.784509	1.234921E-5	16.999644	383.600000	710.402801	NA	NA
5.362133	54.326138	27.743540	1.241777E-5	16.999229	384.000000	710.520778	NA	NA
5.363867	54.724022	27.692457	1.247611E-5	16.999752	384.500000	710.635700	NA	NA
5.365483	54.713305	27.651693	1.248532E-5	16.999324	384.900000	710.632599	NA	NA
5.367533	54.534484	27.611019	1.247735E-5	16.999361	385.300000	710.580959	NA	NA
5.369300	46.445465	27.560304	1.239007E-5	16.999922	385.800000	708.206309	NA	NA
5.371717	46.871700	27.459295	1.246622E-5	16.999445	386.800000	708.333364	NA	NA
5.373867	46.978608	27.408999	1.250372E-5	16.999381	387.300000	708.365192	NA	NA
5.375467	47.571278	27.368863	1.246736E-5	16.999725	387.700000	708.541433	NA	NA
5.377200	47.554608	27.328815	1.245963E-5	16.999824	388.100000	708.536475	NA	NA
5.378800	47.422682	27.288854	1.244931E-5	16.999596	388.500000	708.497269	NA	NA
5.380517	57.337689	27.248982	1.238735E-5	16.999447	388.900000	711.386144	NA	NA
5.382583	57.067617	27.209197	1.242757E-5	16.999660	389.300000	711.308940	NA	NA
5.384000	57.322304	27.169499	1.247107E-5	16.999207	389.700000	711.381734	NA	NA
5.385467	57.518188	27.129888	1.246949E-5	16.999522	390.100000	711.437670	NA	NA
5.387467	57.584923	27.090364	1.240745E-5	16.998967	390.500000	711.456712	NA	NA
5.389183	57.688094	27.060778	1.235227E-5	16.999813	390.800000	711.486148	NA	NA
5.390617	57.223578	27.011574	1.236942E-5	16.999443	391.300000	711.353493	NA	NA
5.392583	57.013500	26.972308	1.240782E-5	16.999670	391.700000	711.293418	NA	NA
5.394233	56.727904	26.923346	1.245076E-5	16.999121	392.200000	711.211669	NA	NA
5.396267	56.163872	26.884271	1.245450E-5	16.999725	392.600000	711.049962	NA	NA
5.398083	55.696945	26.845282	1.235431E-5	16.999031	393.000000	710.915824	NA	NA
5.400033	56.156192	26.757864	1.234460E-5	17.000008	393.900000	711.047735	NA	NA
5.402200	55.517235	26.719148	1.240634E-5	16.999188	394.300000	710.864111	NA	NA
5.403883	55.193294	26.670871	1.242306E-5	17.000213	394.800000	710.770835	NA	NA
5.405933	55.101663	26.613110	1.243243E-5	16.999863	395.400000	710.744421	NA	NA
5.407367	55.434332	26.574707	1.240652E-5	17.000197	395.800000	710.840227	NA	NA
5.408817	55.178426	26.526818	1.234822E-5	16.999266	396.300000	710.766524	NA	NA
5.410550	55.024975	26.479058	1.230277E-5	16.999881	396.800000	710.722291	NA	NA
5.412200	55.280801	26.431426	1.235567E-5	16.998988	397.300000	710.795997	NA	NA
5.413967	26.071632	26.383922	1.242798E-5	16.999801	397.800000	701.857531	NA	NA
5.416367	25.843182	26.327084	1.233805E-5	16.999625	398.400000	701.783086	NA	NA
5.418183	26.531691	26.270429	1.233192E-5	16.999631	399.000000	702.007175	NA	NA
5.420650	26.687155	26.157660	1.234652E-5	16.999799	400.200000	702.057659	NA	NA
5.422633	59.557312	26.101545	1.238027E-5	16.998885	400.800000	712.017321	NA	NA
5.424933	59.540570	26.054919	1.240460E-5	16.999908	401.300000	712.012570	NA	NA
5.427233	59.592719	25.971303	1.231560E-5	16.999014	402.200000	712.027324	NA	NA
5.429567	59.748720	25.915779	1.226679E-5	16.998922	402.800000	712.071480	NA	NA
5.431683	60.011462	25.851225	1.225309E-5	16.999762	403.500000	712.145793	NA	NA
5.434067	60.456702	25.759416	1.229313E-5	16.998785	404.500000	712.271555	NA	NA
5.435533	61.193063	25.713692	1.230274E-5	16.999885	405.000000	712.479095	NA	NA
5.437167	61.404356	25.668089	1.222576E-5	16.998869	405.500000	712.538533	NA	NA
5.438800	61.012413	25.622605	1.210863E-5	16.999725	406.000000	712.428215	NA	NA
5.440483	61.274576	25.577240	1.210090E-5	16.999309	406.500000	712.502008	NA	NA
5.442350	61.405712	25.531993	1.209364E-5	16.999586	407.000000	712.538888	NA	NA
5.443817	61.090921	25.486865	1.210152E-5	16.999543	407.500000	712.450297	NA	NA
5.445550	54.663821	25.441855	1.210767E-5	16.999365	408.000000	710.617904	NA	NA
5.448050	54.765456	25.396962	1.188175E-5	16.998584	408.500000	710.647231	NA	NA
5.450700	54.714570	25.307526	1.194385E-5	16.999242	409.500000	710.632527	NA	NA
5.452567	54.687583	25.262982	1.195560E-5	16.999166	410.000000	710.624729	NA	NA
5.453983	54.740122	25.218554	1.195124E-5	16.999232	410.500000	710.639885	NA	NA
5.455550	55.301290	25.183094	1.192608E-5	16.999148	410.900000	710.801659	NA	NA
5.457183	55.383748	25.138872	1.187284E-5	16.999219	411.400000	710.825393	NA	NA
5.458833	55.435114	25.094765	1.181188E-5	16.999221	411.900000	710.840170	NA	NA
5.460883	55.485960	25.041987	1.179531E-5	16.999693	412.500000	710.854793	NA	NA
5.462667	55.383989	24.998130	1.182861E-5	16.999195	413.000000	710.825434	NA	NA
5.464583	55.179553	24.945651	1.177367E-5	16.999631	413.600000	710.766547	NA	NA
5.466417	55.460758	24.884630	1.172900E-5	16.999162	414.300000	710.847509	NA	NA
5.468233	55.051833	24.823829	1.171014E-5	16.999957	415.000000	710.729716	NA	NA
5.470583	54.949245	24.720105	1.164031E-5	16.999832	416.200000	710.700118	NA	NA
5.472267	54.960228	24.668483	1.169039E-5	16.999035	416.800000	710.703275	NA	NA
5.474183	55.049659	24.617018	1.159078E-5	16.999688	417.400000	710.729049	NA	NA
5.476067	55.402763	24.565711	1.152431E-5	16.998328	418.000000	710.830753	NA	NA
5.477500	55.486925	24.523076	1.146768E-5	16.999395	418.500000	710.854968	NA	NA
5.478950	55.051873	24.463568	1.138498E-5	16.999377	419.200000	710.729656	NA	NA
5.480567	55.128270	24.412731	1.131360E-5	16.999354	419.800000	710.751665	NA	NA
5.482217	55.436132	24.353616	1.130040E-5	16.999471	420.500000	710.840316	NA	NA
5.483883	55.256661	24.303114	1.129178E-5	16.998914	421.100000	710.788632	NA	NA
5.485550	55.154170	24.244389	1.126185E-5	16.999326	421.800000	710.759094	NA	NA
5.487600	1.771676	24.194219	1.108493E-5	16.998840	422.400000	693.474106	NA	NA
5.489533	1.724226	24.135879	1.100866E-5	16.999773	423.100000	693.456728	NA	NA
5.491250	2.209290	24.086039	1.096108E-5	16.998850	423.700000	693.634052	NA	NA
5.492733	1.923025	24.044620	1.090364E-5	17.000023	424.200000	693.529442	NA	NA
5.494200	-2.243637	23.986809	1.088043E-5	16.998863	424.900000	691.989306	NA	NA
5.496583	-2.048989	23.937420	1.079093E-5	17.000219	425.500000	692.061990	NA	NA
5.498950	-2.156848	23.839088	1.056009E-5	16.999582	426.700000	692.021698	NA	NA
5.501167	-2.494067	23.782001	1.048503E-5	16.998687	427.400000	691.895631	NA	NA
5.502950	-2.311345	23.725115	1.043430E-5	17.000783	428.100000	691.963950	NA	NA
5.504717	-2.783720	23.660346	1.043881E-5	17.000563	428.900000	691.787153	NA	NA
5.506600	-2.805351	23.603887	1.033432E-5	17.000193	429.600000	691.779035	NA	NA
5.509017	-2.457489	23.491559	1.012834E-5	16.999682	431.000000	691.909256	NA	NA
5.511283	-2.378778	23.443659	1.000839E-5	17.000941	431.600000	691.938684	NA	NA
5.513117	-2.513142	23.395903	9.924209E-6	17.001232	432.200000	691.888416	NA	NA
5.515033	-2.662408	23.348289	9.679738E-6	17.001010	432.800000	691.832532	NA	NA
5.517350	-2.882122	23.222013	9.539664E-6	17.000461	434.400000	691.750182	NA	NA
5.519283	-3.055969	23.167083	9.424631E-6	17.001441	435.100000	691.684965	NA	NA
5.521183	-3.135183	23.104539	9.192525E-6	17.000533	435.900000	691.655221	NA	NA
5.522767	-3.366170	23.050017	9.177469E-6	17.000336	436.600000	691.568443	NA	NA
5.524533	-3.308503	22.995684	9.170823E-6	16.999730	437.300000	691.590103	NA	NA
5.526433	-3.019523	22.941539	9.116444E-6	16.999768	438.000000	691.698593	NA	NA
5.528217	-3.047140	22.887581	8.925083E-6	17.000049	438.700000	691.688220	NA	NA
5.530867	-2.980819	22.764950	8.837285E-6	17.000430	440.300000	691.713076	NA	NA
5.532833	-3.044861	22.703996	8.769490E-6	17.000057	441.100000	691.689037	NA	NA
5.534700	-3.616233	22.635711	8.677272E-6	16.999494	442.000000	691.474305	NA	NA
5.536150	-3.733816	22.575267	8.603819E-6	17.000231	442.800000	691.430025	NA	NA
5.537700	-3.752853	22.507552	8.529408E-6	16.998728	443.700000	691.422842	NA	NA
5.539200	-3.868100	22.447612	8.413478E-6	16.999842	444.500000	691.379410	NA	NA
5.540700	-3.369519	22.387908	8.286605E-6	16.998924	445.300000	691.567046	NA	NA
5.542250	-3.211770	22.328437	8.141184E-6	16.999320	446.100000	691.626302	NA	NA
