Repository: jhamlin-ufl/remob2

Notation: 
0p0 means 0.0, p stands for "."
CS = "Current Sweep".  Set of measurements performed at the same pressure with different excitation currents.  These are R vs T measurements.


File Name Format:
"File Number" +
"Sample Name" +
"Pressure cell type"+
"Run Number" +
"Membrane Pressure" +
"Estimated/Expected Sample Pressure"+
If Current dependence measurement, + "CS" +, otherwise skip this line, #Small temperature range measurements performed to see current dependence of resistance measured.
"Type of measurement; warming = increasing Temperature"+
"Temperature"+
"laser on/off" +
"terminals used for connection, where V for Voltage and I for current" +
"Current Applied"+

File: data/raw/Unloading/RvsT/51_Re0p10Mo0p90B2_OmniDAC_Run1_17p0bar_113p0GPa_CS_UL_292pK_laseroff_V12I34_1p0mA_Vmode_1.csv (part 7 of 54)
#t(m)	P(GPa)	T(K)	R(Ohms)	P_mem(bar)	R_therm(Ohms)	Center (nm)	SpecFile	Comment
5.543900	-3.462242	22.269201	8.016382E-6	16.999596	446.900000	691.532160	NA	NA
5.546017	-3.106882	22.210196	7.951090E-6	16.999648	447.700000	691.665657	NA	NA
5.547483	-3.365823	22.151422	7.831760E-6	16.999623	448.500000	691.568385	NA	NA
5.548917	-3.211803	22.085576	7.702104E-6	16.997998	449.400000	691.626237	NA	NA
5.550933	-3.037996	22.020020	7.620676E-6	16.999680	450.300000	691.691468	NA	NA
5.552567	-2.843806	21.961990	7.552354E-6	16.998186	451.100000	691.764281	NA	NA
5.554433	-2.997672	21.896977	7.483415E-6	16.999152	452.000000	691.706570	NA	NA
5.556383	-2.911297	21.832250	7.426131E-6	16.997875	452.900000	691.738951	NA	NA
5.558250	-2.881691	21.767806	7.354192E-6	16.999109	453.800000	691.750037	NA	NA
5.560733	-2.610470	21.646848	7.168489E-6	16.998572	455.500000	691.851620	NA	NA
5.562600	25.114182	21.590273	7.159339E-6	16.999066	456.300000	701.544092	NA	NA
5.564900	25.057332	21.526889	7.069501E-6	16.997889	457.200000	701.525481	NA	NA
5.567267	25.035011	21.387026	6.816527E-6	16.997701	459.200000	701.518147	NA	NA
5.569317	25.057369	21.324530	6.665727E-6	16.998471	460.100000	701.525448	NA	NA
5.570750	25.168918	21.269207	6.591501E-6	16.998002	460.900000	701.561919	NA	NA
5.572267	25.012918	21.207226	6.541388E-6	16.997641	461.800000	701.510878	NA	NA
5.574333	24.990677	21.145514	6.449943E-6	16.998672	462.700000	701.503586	NA	NA
5.575783	24.990590	21.077262	6.308045E-6	16.997160	463.700000	701.503542	NA	NA
5.577617	24.946263	21.002565	6.139314E-6	16.999338	464.800000	701.489018	NA	NA
5.579233	24.723537	20.935004	5.798636E-6	16.997625	465.800000	701.416064	NA	NA
5.580917	75.264538	20.861065	5.725925E-6	16.999408	466.900000	716.335600	NA	NA
5.582783	75.554139	20.787518	5.600628E-6	16.998887	468.000000	716.412889	NA	NA
5.584600	75.776326	20.720996	5.425405E-6	16.998812	469.000000	716.472129	NA	NA
5.586100	75.221608	20.575777	4.659745E-6	16.999818	471.200000	716.324065	NA	NA
5.589783	75.112356	20.510278	4.445013E-6	16.999506	472.200000	716.294860	NA	NA
5.591217	74.919508	20.438594	4.324013E-6	16.998289	473.300000	716.243291	NA	NA
5.592617	74.974818	20.367289	4.217358E-6	16.997951	474.400000	716.258063	NA	NA
5.594433	74.753465	20.296363	4.142885E-6	17.000219	475.500000	716.198840	NA	NA
5.596250	42.292870	20.219417	4.039167E-6	16.998527	476.700000	706.955059	NA	NA
5.598283	42.567129	20.142916	3.649675E-6	17.000971	477.900000	707.038245	NA	NA
5.600733	42.591442	19.997523	3.564011E-6	16.998738	480.200000	707.045581	NA	NA
5.602600	42.688219	19.922303	3.566453E-6	17.000422	481.400000	707.074897	NA	NA
5.604583	42.712545	19.853734	3.620646E-6	16.997836	482.500000	707.082252	NA	NA
5.606417	42.181335	19.779345	3.597677E-6	17.000568	483.700000	706.921089	NA	NA
5.608200	42.195439	19.705384	3.464992E-6	17.000408	484.900000	706.925354	NA	NA
5.610067	42.152353	19.631851	3.117451E-6	17.001053	486.100000	706.912251	NA	NA
5.612350	41.954352	19.473981	3.022883E-6	17.001477	488.700000	706.852048	NA	NA
5.614333	42.026854	19.395785	2.815231E-6	16.998658	490.000000	706.874065	NA	NA
5.616267	41.834122	19.324037	2.681989E-6	17.001185	491.200000	706.815454	NA	NA
5.618100	41.761834	19.252703	2.504169E-6	16.998162	492.400000	706.793448	NA	NA
5.619850	41.882483	19.175889	2.349380E-6	17.000447	493.700000	706.830124	NA	NA
5.621683	41.930721	19.093702	2.259542E-6	16.998807	495.100000	706.844770	NA	NA
5.624000	41.786233	18.942532	2.280378E-6	16.999584	497.700000	706.800792	NA	NA
5.625633	42.099620	18.867655	2.116624E-6	16.997973	499.000000	706.896041	NA	NA
5.627717	42.172157	18.787540	1.970460E-6	16.998582	500.400000	706.918054	NA	NA
5.629150	41.834547	18.707964	1.851347E-6	16.998760	501.800000	706.815428	NA	NA
5.630633	42.437893	18.628922	1.665891E-6	16.997350	503.200000	706.998673	NA	NA
5.632317	42.495996	18.539240	1.425963E-6	16.998602	504.800000	707.016274	NA	NA
5.633900	42.302864	18.450246	1.210582E-6	16.997812	506.400000	706.957652	NA	NA
5.635583	42.447786	18.361936	1.004042E-6	16.997215	508.000000	707.001605	NA	NA
5.637300	27.048127	18.285221	4.615228E-7	16.998863	509.400000	702.173068	NA	NA
5.639867	27.066621	18.209022	1.919482E-7	16.997174	510.800000	702.179044	NA	NA
5.641833	27.156778	18.052807	-3.870498E-8	16.998535	513.700000	702.208226	NA	NA
5.644300	26.976755	17.967550	-9.892650E-9	16.996572	515.300000	702.149840	NA	NA
5.646600	27.224415	17.877681	7.073245E-8	16.996842	517.000000	702.230096	NA	NA
5.649033	27.089458	17.715687	3.137822E-8	16.997826	520.100000	702.186317	NA	NA
5.651350	27.247279	17.627875	-3.595360E-8	16.995932	521.800000	702.237436	NA	NA
5.652833	26.931665	17.535678	-8.118153E-8	16.996979	523.600000	702.135099	NA	NA
5.654667	26.944641	17.449335	-2.856500E-8	16.997195	525.300000	702.139286	NA	NA
5.656517	26.497559	17.353667	2.748303E-8	16.994697	527.200000	701.994091	NA	NA
5.659083	44.031128	17.174790	5.394585E-8	16.997086	530.800000	707.480022	NA	NA
5.661467	44.004659	17.086510	-3.048173E-8	16.997273	532.600000	707.472020	NA	NA
5.663317	42.635431	16.998992	-7.082515E-8	16.995863	534.400000	707.058137	NA	NA
5.666133	69.589882	16.811958	-1.607555E-8	16.997795	538.300000	714.803159	NA	NA
5.668533	70.106427	16.628411	9.320728E-8	16.994947	542.200000	714.943829	NA	NA
5.670883	69.970846	16.530998	7.824465E-8	16.998381	544.300000	714.906890	NA	NA
5.672367	69.702576	16.434568	-2.287675E-9	16.994967	546.400000	714.833775	NA	NA
5.674300	69.699706	16.339109	-3.709743E-8	16.998272	548.500000	714.832965	NA	NA
5.675800	69.758428	16.244612	-2.340228E-8	16.995822	550.600000	714.848942	NA	NA
5.677267	69.754004	16.151068	-4.049775E-9	16.994000	552.700000	714.847709	NA	NA
5.679183	70.052905	16.054079	2.565925E-9	16.998963	554.900000	714.929093	NA	NA
5.680633	70.107235	15.958114	3.774665E-8	16.997578	557.100000	714.943852	NA	NA
5.682417	69.455992	15.858868	3.190380E-8	16.995773	559.400000	714.766362	NA	NA
5.683950	68.914864	15.760716	-3.709743E-8	16.999736	561.700000	714.618551	NA	NA
5.685617	69.497263	15.659449	-4.893770E-8	16.996359	564.100000	714.777561	NA	NA
5.687883	69.267105	15.555199	-4.627902E-8	17.000148	566.600000	714.714719	NA	NA
5.689300	69.511145	15.448102	-1.001630E-8	16.999838	569.200000	714.781283	NA	NA
5.691150	68.915308	15.338294	5.286380E-8	16.995783	571.900000	714.618544	NA	NA
5.693000	69.024107	15.233890	4.498060E-8	16.999631	574.500000	714.648249	NA	NA
5.695317	69.620872	15.017285	-7.357650E-9	16.995969	580.000000	714.811075	NA	NA
5.697933	69.945648	14.905355	-4.068350E-8	16.999346	582.900000	714.899540	NA	NA
5.699383	69.673386	14.798750	-6.059245E-8	16.995127	585.700000	714.825323	NA	NA
5.700800	69.836930	14.693563	-1.029453E-8	16.994025	588.500000	714.869860	NA	NA
5.702350	69.401522	14.589774	1.916703E-8	16.998084	591.300000	714.751109	NA	NA
5.704133	69.186640	14.483731	2.528810E-8	16.994373	594.200000	714.692414	NA	NA
5.705667	69.513902	14.379143	2.476255E-8	16.996828	597.100000	714.781701	NA	NA
5.707567	46.961502	14.275989	-7.713175E-8	16.996236	600.000000	708.356967	NA	NA
5.709833	47.137305	14.167281	-7.150530E-8	16.996271	603.100000	708.409261	NA	NA
5.711300	46.989240	14.056730	-5.462595E-8	16.995133	606.300000	708.365155	NA	NA
5.712733	47.434252	13.941090	-1.112922E-8	16.992658	609.700000	708.497489	NA	NA
5.714167	47.689241	13.827292	4.164188E-8	16.995328	613.100000	708.573192	NA	NA
5.716183	46.307405	13.715303	3.582995E-8	16.994379	616.500000	708.161762	NA	NA
5.718100	46.243770	13.605088	-2.024900E-8	16.994648	619.900000	708.142724	NA	NA
5.719933	46.484982	13.493452	-4.210555E-8	16.992873	623.400000	708.214686	NA	NA
5.721750	46.661486	13.386740	-2.742115E-8	16.990258	626.800000	708.267289	NA	NA
5.724083	46.612792	13.160240	4.059080E-8	16.995785	634.200000	708.252695	NA	NA
5.726083	46.440755	13.046912	4.896863E-8	16.991248	638.000000	708.201340	NA	NA
5.727817	46.588384	12.932647	3.122367E-8	16.996436	641.900000	708.245339	NA	NA
5.729667	17.213674	12.817558	-4.479513E-8	16.994879	645.900000	698.910300	NA	NA
5.732083	17.538011	12.585344	-3.329492E-8	16.997787	654.200000	699.020158	NA	NA
5.734183	18.041579	12.471125	1.221125E-8	16.996920	658.400000	699.190476	NA	NA
5.736067	18.177015	12.356402	1.576640E-8	16.992029	662.700000	699.236185	NA	NA
5.737550	-0.966463	12.241274	9.088850E-9	16.999859	667.100000	692.461842	NA	NA
5.740017	-1.043552	12.128377	-4.346582E-8	16.992691	671.500000	692.433184	NA	NA
5.742383	-1.443492	11.901722	-4.241475E-8	16.999408	680.600000	692.284448	NA	NA
5.744017	-1.531673	11.790533	-2.961612E-8	16.997375	685.200000	692.251590	NA	NA
5.745867	-1.707339	11.674501	2.834860E-8	16.993711	690.100000	692.186126	NA	NA
5.747417	-2.115907	11.556296	4.671183E-8	16.997238	695.200000	692.033688	NA	NA
5.749050	37.080360	11.436143	4.009610E-8	16.994148	700.500000	705.352731	NA	NA
5.751150	36.956305	11.320838	3.487155E-8	16.994926	705.700000	705.314185	NA	NA
5.752600	37.380943	11.203716	7.790475E-9	16.995467	711.100000	705.445857	NA	NA
5.754050	25.572467	11.084986	-3.548983E-8	16.989424	716.700000	701.690785	NA	NA
5.756233	25.908313	10.970990	5.035975E-8	16.993676	722.200000	701.800275	NA	NA
5.757717	26.146527	10.857497	5.768650E-8	16.991426	727.800000	701.877824	NA	NA
5.759183	25.631217	10.746514	3.029622E-8	16.985311	733.400000	701.709832	NA	NA
5.760667	25.639787	10.634124	8.254150E-9	16.991436	739.200000	701.712587	NA	NA
5.762350	25.416204	10.522374	-4.516613E-8	16.986506	745.100000	701.639556	NA	NA
5.764033	26.043650	10.409472	-9.135240E-8	16.987014	751.200000	701.844157	NA	NA
5.765700	26.169693	10.297364	-7.317468E-8	16.989258	757.400000	701.885154	NA	NA
5.767750	26.237207	10.184335	4.049800E-9	16.982307	763.800000	701.907084	NA	NA
5.769250	25.923135	10.075643	3.258387E-8	16.990430	770.100000	701.804768	NA	NA
5.770700	26.035450	9.969408	2.828675E-8	16.991275	776.400000	701.841318	NA	NA
5.772467	26.102851	9.862276	1.418975E-8	16.985002	782.900000	701.863226	NA	NA
5.774083	37.999414	9.751198	-2.170200E-8	16.988637	789.800000	705.636719	NA	NA
5.776133	37.877530	9.642736	-4.544435E-8	16.989963	796.700000	705.598994	NA	NA
5.777600	37.782863	9.536785	-1.944523E-8	16.984535	803.600000	705.569671	NA	NA
5.779033	37.849708	9.431762	8.037772E-8	16.989021	810.600000	705.590306	NA	NA
5.780933	37.996911	9.323323	6.640438E-8	16.991992	818.000000	705.635776	NA	NA
5.782433	37.973165	9.220264	2.961612E-8	16.983826	825.200000	705.628395	NA	NA
5.783983	37.783125	9.119519	-7.512200E-9	16.988475	832.400000	705.569586	NA	NA
5.785850	37.601004	9.022350	-5.740823E-8	16.989314	839.500000	705.513181	NA	NA
5.787383	37.513445	8.924607	-6.624978E-8	16.979850	846.800000	705.486028	NA	NA
5.789100	37.228990	8.830269	-2.031080E-8	16.987582	854.000000	705.397833	NA	NA
5.790717	37.711538	8.735364	1.496265E-8	16.985504	861.400000	705.547280	NA	NA
5.792583	37.180953	8.642460	1.916700E-8	16.976732	868.800000	705.382858	NA	NA
5.794050	37.629143	8.550265	-2.485528E-8	16.981180	876.300000	705.521701	NA	NA
5.795767	37.799711	8.457589	-5.054522E-8	16.985105	884.000000	705.574447	NA	NA
5.797383	37.684751	8.366841	-4.232195E-8	16.976791	891.700000	705.538838	NA	NA
5.799133	24.478316	8.281378	-4.331122E-8	16.983352	899.100000	701.331690	NA	NA
5.801500	24.809867	8.196448	4.303300E-8	16.975539	906.600000	701.440324	NA	NA
5.802967	24.628274	8.113156	8.795180E-8	16.978295	914.100000	701.380791	NA	NA
5.804867	41.290014	8.030370	4.977237E-8	16.979019	921.700000	706.646053	NA	NA
5.807150	41.211169	7.867384	-1.097465E-8	16.970773	937.100000	706.621947	NA	NA
5.809417	41.355561	7.788181	-3.681917E-8	16.976277	944.800000	706.665928	NA	NA
5.811267	41.355463	7.711441	3.709750E-10	16.967799	952.400000	706.665866	NA	NA
5.813333	41.645031	7.638050	2.701930E-8	16.980582	959.800000	706.754025	NA	NA
5.815750	41.770184	7.496004	1.004725E-8	16.974486	974.500000	706.792047	NA	NA
5.817767	41.846778	7.425382	-2.992523E-8	16.978158	982.000000	706.815314	NA	NA
5.819700	41.677574	7.354132	-3.310945E-8	16.975785	989.700000	706.763808	NA	NA
5.821483	41.601468	7.281419	-5.583162E-8	16.965195	997.700000	706.740612	NA	NA
5.823983	40.994490	7.140740	-1.854870E-8	16.980598	1013.600000	706.555536	NA	NA
5.825700	41.106878	7.076098	6.757912E-8	16.971348	1021.100000	706.589801	NA	NA
5.827717	41.038907	7.011681	2.627733E-8	16.974410	1028.700000	706.569035	NA	NA
5.829150	40.938443	6.950816	4.482575E-9	16.981203	1036.000000	706.538347	NA	NA
5.830817	41.337822	6.890105	-4.235325E-9	16.971438	1043.400000	706.660138	NA	NA
5.832450	40.849371	6.828768	-2.516443E-8	16.975068	1051.000000	706.511097	NA	NA
5.834067	41.035324	6.769228	-6.801000E-10	16.977912	1058.500000	706.567837	NA	NA
5.835900	41.337743	6.710650	4.665003E-8	16.965932	1066.000000	706.660036	NA	NA
5.837450	41.598694	6.649971	4.362040E-8	16.974664	1073.900000	706.739494	NA	NA
5.839317	41.235964	6.589573	2.927607E-8	16.974486	1081.900000	706.628957	NA	NA
5.840783	41.138406	6.530211	-4.927772E-8	16.968816	1089.900000	706.599181	NA	NA
5.842417	40.700156	6.474759	-9.030133E-8	16.969065	1097.500000	706.465360	NA	NA
5.844133	47.587773	6.420921	-4.899952E-8	16.974607	1105.000000	708.540201	NA	NA
5.846267	47.772930	6.369348	-1.657017E-8	16.959904	1112.300000	708.595149	NA	NA
5.848017	47.674115	6.315822	5.103988E-8	16.971717	1120.000000	708.565794	NA	NA
5.849500	47.698846	6.263178	8.649885E-8	16.963955	1127.700000	708.573113	NA	NA
5.851000	47.872716	6.211401	5.218373E-8	16.957369	1135.400000	708.624687	NA	NA
5.852450	47.748665	6.159821	3.252207E-8	16.965998	1143.200000	708.587855	NA	NA
5.854150	45.797033	6.108458	1.641562E-8	16.963486	1151.100000	708.006267	NA	NA
5.856317	45.876647	6.059866	-2.692653E-8	16.953066	1158.700000	708.030060	NA	NA
5.857850	45.999166	6.011442	-1.929065E-8	16.964727	1166.400000	708.066673	NA	NA
5.859317	45.754286	5.963819	3.524255E-8	16.956508	1174.100000	707.993412	NA	NA
5.860767	45.656400	5.917586	3.542800E-8	16.950644	1181.700000	707.964095	NA	NA
5.862683	45.578564	5.873296	1.814680E-8	16.960637	1189.100000	707.940771	NA	NA
5.864167	41.589517	5.827960	-3.286213E-8	16.956115	1196.800000	706.736336	NA	NA
5.866267	41.430384	5.783949	-7.391660E-8	16.955762	1204.400000	706.687854	NA	NA
5.867750	24.910272	5.741225	-6.204542E-8	16.955611	1211.900000	701.472146	NA	NA
5.869700	25.117845	5.700304	2.040375E-9	16.943225	1219.200000	701.540048	NA	NA
5.871467	25.073312	5.659481	3.205837E-8	16.959572	1226.600000	701.525463	NA	NA
5.872933	24.984060	5.618773	4.328032E-8	16.958910	1234.100000	701.496243	NA	NA
5.874433	35.151144	5.578724	2.538082E-8	16.952637	1241.600000	704.749219	NA	NA
5.876383	35.355458	5.541410	-2.009443E-8	16.961803	1248.700000	704.813100	NA	NA
5.877850	35.238683	5.503643	-6.034515E-8	16.961529	1256.000000	704.776569	NA	NA
5.879350	35.028254	5.467988	-2.754485E-8	16.948563	1263.000000	704.710709	NA	NA
5.880850	34.847345	5.432375	4.887585E-8	16.958103	1270.100000	704.654039	NA	NA
5.882500	34.759546	5.395350	9.280537E-8	16.961273	1277.600000	704.626510	NA	NA
5.884167	34.923061	5.357962	6.244733E-8	16.948031	1285.300000	704.677723	NA	NA
5.886050	34.316553	5.323565	2.000167E-8	16.959699	1292.500000	704.487508	NA	NA
5.887567	34.281375	5.323565	-4.430052E-8	16.962150	1292.500000	704.476461	NA	NA
5.889133	34.328021	5.291104	-6.761007E-8	16.956553	1299.400000	704.491094	NA	NA
5.890783	34.235002	5.225358	2.875050E-9	16.949455	1313.700000	704.461851	NA	NA
5.895167	34.397951	5.193466	2.522625E-8	16.948190	1320.800000	704.513005	NA	NA
5.897233	34.281582	5.129406	-7.604975E-9	16.965045	1335.400000	704.476439	NA	NA
5.899267	34.398117	5.098975	-3.184195E-8	16.955494	1342.500000	704.513014	NA	NA
5.900783	34.631331	5.069845	-5.580070E-8	16.952959	1349.400000	704.586169	NA	NA
5.902483	34.573595	5.040730	-4.374405E-8	16.965109	1356.400000	704.568049	NA	NA
5.904133	34.643506	5.011236	1.279860E-8	16.953481	1363.600000	704.589961	NA	NA
5.905833	34.736800	4.983393	7.033052E-8	16.955611	1370.500000	704.619196	NA	NA
5.907467	34.573420	4.957537	4.207467E-8	16.963006	1377.000000	704.567957	NA	NA
5.909450	15.265688	4.931645	3.205835E-8	16.949063	1383.600000	698.243312	NA	NA
5.911433	15.299302	4.906881	-1.360240E-8	17.059740	1390.000000	698.254808	NA	NA
5.912933	15.214353	4.882070	-2.909058E-8	17.044385	1396.500000	698.225712	NA	NA
5.914467	15.002020	4.857970	4.637250E-10	17.015422	1402.900000	698.152953	NA	NA
5.915967	15.219517	4.832715	1.907427E-8	17.004115	1409.700000	698.227459	NA	NA
5.917467	15.256888	4.807451	1.978530E-8	17.008119	1416.600000	698.240243	NA	NA
5.919117	15.320710	4.782548	-2.031082E-8	16.992807	1423.500000	698.262080	NA	NA
5.921167	15.575817	4.757643	-6.012873E-8	16.972510	1430.500000	698.349332	NA	NA
5.923083	34.559073	4.733791	-5.864483E-8	16.976158	1437.300000	704.563356	NA	NA
5.925367	34.457493	4.668869	-1.836323E-8	16.957518	1456.300000	704.531456	NA	NA
5.927500	34.544778	4.647556	4.120905E-8	16.966076	1462.700000	704.558832	NA	NA
5.929300	33.014391	4.626840	5.824295E-8	16.955168	1469.000000	704.077147	NA	NA
5.930967	32.660860	4.606705	2.117642E-8	16.944367	1475.200000	703.965411	NA	NA
5.932783	33.283666	4.587134	-1.524085E-8	16.957158	1481.300000	704.162114	NA	NA
5.934283	63.399901	4.567797	-4.037435E-8	16.952893	1487.400000	713.090916	NA	NA
5.936333	64.047142	4.567797	4.204375E-9	16.939219	1487.400000	713.271336	NA	NA
5.937800	63.918338	4.528573	6.992862E-8	17.053856	1500.000000	713.235449	NA	NA
5.939317	63.943008	4.528573	7.679165E-8	17.041250	1500.000000	713.242321	NA	NA
5.940833	63.916794	4.508708	5.060707E-8	17.007772	1506.500000	713.235010	NA	NA
5.942483	63.678792	4.490289	-5.403855E-8	17.007932	1512.600000	713.168677	NA	NA
5.944633	63.546785	4.473566	-9.135238E-8	16.992010	1518.200000	713.131856	NA	NA
5.946067	63.414351	4.456725	-7.283460E-8	16.971705	1523.900000	713.094898	NA	NA
5.947533	63.215231	4.439481	-3.270758E-8	16.980629	1529.800000	713.039299	NA	NA
5.949133	49.085804	4.422137	1.295318E-8	16.968631	1535.800000	708.982865	NA	NA
5.951217	48.687637	4.404984	3.270755E-8	16.951754	1541.800000	708.865224	NA	NA
5.952717	11.185043	4.386613	2.300037E-8	17.046828	1548.300000	696.832256	NA	NA
5.955033	11.099957	4.369290	-2.807037E-8	17.004143	1554.500000	696.802535	NA	NA
5.957083	11.453852	4.325194	-3.548988E-8	17.003904	1570.600000	696.926023	NA	NA
5.959500	11.181944	4.310416	2.856500E-8	16.980834	1576.100000	696.831140	NA	NA
5.961333	11.454114	4.295778	7.753363E-8	16.975266	1581.600000	696.926101	NA	NA
5.963167	11.327840	4.282328	5.787198E-8	16.977002	1586.700000	696.882050	NA	NA
5.965233	10.892082	4.270037	6.677550E-9	16.957471	1591.400000	696.729844	NA	NA
5.967650	10.333548	4.244209	-1.929065E-8	16.961926	1601.400000	696.534275	NA	NA
5.969467	10.731755	4.229934	-1.360225E-9	16.952010	1607.000000	696.673746	NA	NA
5.971167	10.686900	4.216294	1.159297E-8	16.941748	1612.400000	696.658042	NA	NA
5.973217	10.770232	4.204022	2.587547E-8	16.951236	1617.300000	696.687197	NA	NA
5.975067	10.770172	4.191105	-4.754655E-8	16.935717	1622.500000	696.687170	NA	NA
5.976933	11.040919	4.178786	-9.181615E-8	16.949375	1627.500000	696.781825	NA	NA
5.978950	11.642591	4.153719	-4.464058E-8	16.945207	1637.800000	696.991728	NA	NA
5.981050	11.827326	4.141937	-1.193300E-8	16.944682	1642.700000	697.056051	NA	NA
5.982600	11.806316	4.130482	6.012875E-8	16.949853	1647.500000	697.048733	NA	NA
5.984300	11.869086	4.119113	9.221802E-8	16.943176	1652.300000	697.070574	NA	NA
5.985950	11.471972	4.107826	5.456415E-8	16.931178	1657.100000	696.932243	NA	NA
5.987633	11.693120	4.096855	1.864147E-8	16.947125	1661.800000	697.009303	NA	NA
5.989300	11.785375	4.086424	-2.086730E-8	16.938490	1666.300000	697.041423	NA	NA
5.991150	11.660057	4.086424	-2.225850E-9	16.933090	1666.300000	696.997782	NA	NA
5.992650	11.487002	4.076521	6.090175E-9	16.947779	1670.600000	696.937470	NA	NA
5.994267	11.400849	4.067595	2.590640E-8	16.937480	1674.500000	696.907423	NA	NA
5.995950	11.287756	4.058720	4.164188E-8	16.933822	1678.400000	696.867963	NA	NA
5.997650	72.741882	4.048993	1.762128E-8	16.943918	1682.700000	715.652813	NA	NA
5.999617	72.961206	4.038879	-9.129055E-8	16.931352	1687.200000	715.711902	NA	NA
6.001333	73.290411	4.029720	-5.759375E-8	16.933191	1691.300000	715.800508	NA	NA
6.002800	73.565219	4.020616	-2.973978E-8	16.940856	1695.400000	715.874391	NA	NA
6.004350	73.625350	4.011345	-5.379150E-9	16.927861	1699.600000	715.890544	NA	NA
6.005917	73.372486	4.001909	3.261477E-8	16.926520	1703.900000	715.822570	NA	NA
6.007833	73.922440	3.992965	3.582990E-8	16.941373	1708.000000	715.970313	NA	NA
6.009650	85.763795	3.984721	1.248948E-8	16.928773	1711.800000	719.081851	NA	NA
6.011650	86.039195	3.976090	-4.158003E-8	16.942852	1715.800000	719.152679	NA	NA
6.013450	85.895301	3.966864	-2.819405E-8	16.941467	1720.100000	719.115674	NA	NA
6.015533	86.039199	3.949631	8.643700E-8	16.937482	1728.200000	719.152668	NA	NA
6.017567	42.123551	3.942242	5.623350E-8	16.944748	1731.700000	706.897885	NA	NA
6.019950	41.707878	3.935097	2.757575E-8	16.929883	1735.100000	706.771506	NA	NA
6.021683	41.789920	3.927567	-6.015963E-8	16.946576	1738.700000	706.796463	NA	NA
6.024300	85.768264	3.912200	-3.626270E-8	16.930641	1746.100000	719.082968	NA	NA
6.026667	86.241363	3.904572	1.861055E-8	16.941996	1749.800000	719.204599	NA	NA
6.028100	86.022387	3.896775	4.581533E-8	16.943752	1753.600000	719.148321	NA	NA
6.029583	18.942858	3.889423	3.725200E-8	16.928617	1757.200000	699.490876	NA	NA
6.031567	18.417038	3.882105	1.598280E-8	16.940748	1760.800000	699.313729	NA	NA
6.033283	18.378822	3.875224	-4.247655E-8	16.940897	1764.200000	699.300835	NA	NA
6.035617	18.292508	3.861550	-2.343320E-8	16.937922	1771.000000	699.271704	NA	NA
6.038383	18.724793	3.854756	5.542973E-8	16.940627	1774.400000	699.417449	NA	NA
6.039850	18.849154	3.848587	8.578778E-8	16.928693	1777.500000	699.459322	NA	NA
6.041350	18.827412	3.842440	6.105615E-8	16.937639	1780.600000	699.452000	NA	NA
6.042867	19.000878	3.835726	4.464055E-8	16.944980	1784.000000	699.510371	NA	NA
6.044800	64.624157	3.829235	1.088192E-8	16.932957	1787.300000	713.431469	NA	NA
6.047117	64.345940	3.815747	-2.550448E-8	16.948885	1794.200000	713.354133	NA	NA
6.049300	64.582879	3.809335	3.122375E-9	16.932113	1797.500000	713.419992	NA	NA
6.051017	64.291189	3.803528	2.779215E-8	16.944684	1800.500000	713.338900	NA	NA
6.052583	64.238346	3.797549	2.293858E-8	16.948264	1803.600000	713.324197	NA	NA
6.054250	64.556428	3.791208	-4.028160E-8	16.938379	1806.900000	713.412634	NA	NA
6.055900	64.052823	3.784891	-7.954305E-8	16.935914	1810.200000	713.272559	NA	NA
6.057583	64.264755	3.778980	-6.903213E-8	16.947875	1813.300000	713.331535	NA	NA
6.059433	64.291332	3.773278	-6.083977E-8	16.936270	1816.300000	713.338925	NA	NA
6.061300	64.085660	3.767219	5.261647E-8	16.935637	1819.500000	713.281692	NA	NA
6.062767	29.958036	3.761181	6.328200E-8	16.947336	1822.700000	703.105110	NA	NA
6.064733	29.620454	3.755541	2.553540E-8	16.936156	1825.700000	702.996984	NA	NA
6.066217	29.202093	3.749359	1.675567E-8	16.939283	1829.000000	702.862759	NA	NA
6.067700	29.242764	3.743200	-3.524250E-9	16.947918	1832.300000	702.875816	NA	NA
6.069200	29.561522	3.737063	-2.603000E-8	16.935139	1835.600000	702.978084	NA	NA
6.070950	29.181382	3.730764	8.550955E-8	16.940621	1839.000000	702.856100	NA	NA
6.073133	29.151726	3.725041	7.054692E-8	16.949152	1842.100000	702.846573	NA	NA
6.074617	29.197332	3.719706	4.185825E-8	16.937293	1845.000000	702.861217	NA	NA
6.076117	29.561855	3.714021	1.066550E-8	16.945268	1848.100000	702.978180	NA	NA
6.077633	30.058923	3.708172	-6.049972E-8	16.950937	1851.300000	703.137368	NA	NA
6.079250	29.917094	3.702526	-8.745717E-8	16.945535	1854.400000	703.091979	NA	NA
6.081033	60.319404	3.696899	-5.202913E-8	16.935031	1857.500000	712.225693	NA	NA
6.082983	60.508215	3.691291	4.439325E-8	16.952064	1860.600000	712.278992	NA	NA
6.084983	60.982261	3.686061	6.099432E-8	16.937959	1863.500000	712.412642	NA	NA
6.086633	60.787658	3.680668	2.398965E-8	16.950199	1866.500000	712.357803	NA	NA
6.088500	60.563681	3.675293	-2.009450E-9	16.952848	1869.500000	712.294635	NA	NA
6.091000	61.008446	3.664592	-5.787200E-8	16.940772	1875.500000	712.420008	NA	NA
6.092833	60.787402	3.659444	-3.317128E-8	16.954973	1878.400000	712.357721	NA	NA
6.094300	60.668357	3.654666	4.739197E-8	16.945195	1881.100000	712.324153	NA	NA
6.095900	57.447048	3.649548	7.101065E-8	16.938277	1884.000000	711.409990	NA	NA
6.098633	57.842816	3.644797	4.436232E-8	16.953033	1886.700000	711.522917	NA	NA
6.101033	57.868750	3.634812	-2.065090E-8	16.939475	1892.400000	711.530306	NA	NA
6.102950	57.610795	3.629928	-2.408242E-8	16.957242	1895.200000	711.456726	NA	NA
6.104767	58.023667	3.625231	3.496430E-8	16.946588	1897.900000	711.574455	NA	NA
6.106517	58.260949	3.620548	3.038895E-8	16.949242	1900.600000	711.642028	NA	NA
6.108317	69.459810	3.616050	3.480973E-8	16.953969	1903.200000	714.762602	NA	NA
6.110650	69.203152	3.607263	-7.017597E-8	16.940285	1908.300000	714.692544	NA	NA
6.113017	68.987237	3.602971	-7.601880E-8	16.954537	1910.800000	714.633557	NA	NA
6.114833	69.420007	3.598691	-4.096175E-8	16.947006	1913.300000	714.751735	NA	NA
6.116717	69.257366	3.594592	2.380417E-8	16.952137	1915.700000	714.707341	NA	NA
6.118350	45.409970	3.590503	3.855040E-8	16.956338	1918.100000	707.889235	NA	NA
6.120667	45.356959	3.582354	2.108370E-8	16.941822	1922.900000	707.873345	NA	NA
6.123150	45.332655	3.577956	-7.728650E-9	16.950971	1925.500000	707.866058	NA	NA
6.125017	45.332392	3.573569	-3.054355E-8	16.938855	1928.100000	707.865977	NA	NA
6.126917	45.602387	3.569530	3.787028E-8	16.945086	1930.500000	707.946862	NA	NA
6.128950	45.136350	3.561314	3.879770E-8	16.949906	1935.400000	707.807184	NA	NA
6.131083	44.239826	3.557304	1.595190E-8	16.941512	1937.800000	707.537733	NA	NA
6.132783	44.167417	3.553137	-4.952505E-8	16.951260	1940.300000	707.515926	NA	NA
6.134267	44.313870	3.549146	-8.758085E-8	16.940223	1942.700000	707.560021	NA	NA
6.135950	5.191603	3.545330	-7.481315E-8	16.941523	1945.000000	694.708119	NA	NA
6.138067	15.937321	3.541689	-5.719185E-8	16.955094	1947.200000	698.472263	NA	NA
6.140083	16.192339	3.537560	4.198192E-8	16.939051	1949.700000	698.559238	NA	NA
6.141583	16.315494	3.533605	6.040698E-8	16.945127	1952.100000	698.601202	NA	NA
6.143083	15.952010	3.529660	3.808670E-8	16.955232	1954.500000	698.477270	NA	NA
6.144567	15.847982	3.526052	-2.751375E-9	16.944795	1956.700000	698.441761	NA	NA
6.146483	15.594259	3.522451	-3.168737E-8	16.949893	1958.900000	698.355082	NA	NA
6.147950	16.000132	3.519022	-3.802485E-8	16.950662	1961.000000	698.493685	NA	NA
6.149450	16.048512	3.515273	1.391175E-9	16.944740	1963.300000	698.510187	NA	NA
6.150967	15.474696	3.511533	6.003602E-8	16.944662	1965.600000	698.314196	NA	NA
6.152633	15.043506	3.508125	6.312747E-8	16.954021	1967.700000	698.166567	NA	NA
6.154300	15.216154	3.504724	2.142375E-8	16.943551	1969.800000	698.225712	NA	NA
6.156233	15.173457	3.501492	-4.123995E-8	16.948859	1971.800000	698.211088	NA	NA
6.157733	15.343851	3.498265	-5.199817E-8	16.950197	1973.800000	698.269425	NA	NA
6.159300	15.194715	3.494884	-2.504073E-8	16.938814	1975.900000	698.218366	NA	NA
6.160950	15.237397	3.491671	-1.051075E-9	16.954344	1977.900000	698.232980	NA	NA
6.162667	15.152070	3.488463	2.797765E-8	16.954822	1979.900000	698.203756	NA	NA
6.164417	17.525296	3.485262	3.406780E-8	16.943363	1981.900000	699.012134	NA	NA
6.166450	18.053224	3.482226	-7.784275E-8	16.955252	1983.800000	699.190730	NA	NA
6.168000	17.917009	3.479036	-7.258730E-8	16.949328	1985.800000	699.144690	NA	NA
6.169500	17.974890	3.475853	-3.626275E-8	16.943016	1987.800000	699.164255	NA	NA
6.171000	16.281685	3.472834	-1.425160E-8	16.951738	1989.700000	698.589657	NA	NA
6.173150	16.208655	3.469979	5.029792E-8	16.945129	1991.500000	698.564769	NA	NA
6.174717	15.995387	3.467445	8.918838E-8	16.950219	1993.100000	698.492043	NA	NA
6.176217	15.643252	3.464758	5.969593E-8	16.954625	1994.800000	698.371802	NA	NA
6.177700	15.850307	3.461917	1.202575E-8	16.947877	1996.600000	698.442526	NA	NA
6.179550	62.042230	3.458923	-1.963070E-8	16.946369	1998.500000	712.710509	NA	NA
6.181517	62.379343	3.456092	-2.581360E-8	16.955090	2000.300000	712.805022	NA	NA
6.183000	62.566680	3.453422	-2.349500E-9	16.945590	2002.000000	712.857490	NA	NA
6.184467	74.893629	3.450757	5.360575E-8	16.953484	2003.700000	716.230256	NA	NA
6.186333	75.025225	3.448253	7.323645E-8	16.954168	2005.300000	716.265440	NA	NA
6.187783	74.528138	3.445752	2.167105E-8	16.943641	2006.900000	716.132443	NA	NA
6.189267	74.446031	3.443411	-8.501490E-8	16.950715	2008.400000	716.110451	NA	NA
6.191283	74.280719	3.441385	-7.175257E-8	16.952676	2009.700000	716.066154	NA	NA
6.192717	74.198022	3.439516	-5.629532E-8	16.947287	2010.900000	716.043984	NA	NA
6.194317	73.922542	3.435166	5.209098E-8	16.956758	2013.700000	715.970084	NA	NA
6.198300	29.361451	3.432994	1.171662E-8	16.957234	2015.100000	702.913773	NA	NA
6.200750	29.516290	3.428661	-2.157835E-8	16.957338	2017.900000	702.963441	NA	NA
6.203067	29.630214	3.426498	-1.675570E-8	16.950312	2019.300000	702.999964	NA	NA
6.204600	29.580159	3.424339	4.899947E-8	16.962002	2020.700000	702.983918	NA	NA
6.206083	29.493373	3.422182	8.362375E-8	16.953916	2022.100000	702.956089	NA	NA
6.207617	29.220456	3.420028	6.649712E-8	16.959861	2023.500000	702.868508	NA	NA
6.209283	29.357029	3.418030	6.220000E-8	16.964098	2024.800000	702.912347	NA	NA
6.210917	29.084074	3.415881	3.545895E-8	16.960029	2026.200000	702.824701	NA	NA
6.212600	29.361789	3.413889	-7.150530E-8	16.953481	2027.500000	702.913873	NA	NA
6.214850	29.379710	3.411745	-4.192010E-8	16.963504	2028.900000	702.919622	NA	NA
6.216383	29.288615	3.409605	-1.276770E-8	16.952910	2030.300000	702.890386	NA	NA
6.217917	29.448207	3.407620	-2.844150E-9	16.965807	2031.600000	702.941596	NA	NA
6.219517	29.493726	3.405638	2.847225E-8	16.966418	2032.900000	702.956195	NA	NA
6.221017	29.334273	3.403657	4.318755E-8	16.957580	2034.200000	702.905038	NA	NA
6.222683	29.220396	3.401680	-8.872500E-9	16.963441	2035.500000	702.868481	NA	NA
6.224317	29.038465	3.399704	-5.678995E-8	16.968115	2036.800000	702.810038	NA	NA
6.226350	29.096995	3.397731	-1.749760E-8	16.957539	2038.100000	702.828844	NA	NA
6.227817	29.607875	3.395761	5.122535E-8	16.967977	2039.400000	702.992790	NA	NA
6.229400	29.850226	3.393944	7.629703E-8	16.969287	2040.600000	703.070433	NA	NA
6.230967	29.620853	3.391978	6.028333E-8	16.959352	2041.900000	702.996948	NA	NA
6.232750	30.139340	3.390014	4.334218E-8	16.972537	2043.200000	703.162947	NA	NA
6.234317	30.839449	3.388053	1.669400E-9	16.970230	2044.500000	703.386492	NA	NA
6.235967	31.042213	3.386094	-3.669555E-8	16.963435	2045.800000	703.451106	NA	NA
6.238167	30.858644	3.384288	-4.699025E-9	16.975977	2047.000000	703.392610	NA	NA
6.239700	29.511290	3.382334	7.017600E-9	16.970852	2048.300000	702.961817	NA	NA
6.241217	29.311583	3.380532	2.049635E-8	16.966568	2049.500000	702.897745	NA	NA
6.242750	28.217807	3.378583	1.558093E-8	16.977578	2050.800000	702.545822	NA	NA
6.244333	38.008333	3.376785	-4.519703E-8	16.977701	2052.000000	705.636719	NA	NA
6.246383	37.910692	3.375139	-5.521332E-8	16.966102	2053.100000	705.606534	NA	NA
6.248133	38.195014	3.373196	-6.365300E-8	16.980475	2054.400000	705.694393	NA	NA
6.250000	38.503417	3.371404	-2.989432E-8	16.971857	2055.600000	705.789573	NA	NA
6.251450	38.561807	3.369615	5.935590E-8	16.966758	2056.800000	705.807579	NA	NA
6.252950	38.561861	3.367678	9.067230E-8	16.980121	2058.100000	705.807595	NA	NA
6.254450	38.966077	3.365893	5.249288E-8	16.978330	2059.300000	705.932126	NA	NA
6.256000	39.214878	3.364110	1.851783E-8	16.967652	2060.500000	706.008671	NA	NA
6.257600	38.857635	3.362477	-2.782300E-9	16.974805	2061.600000	705.898737	NA	NA
6.259667	39.054727	3.360845	-6.467317E-8	16.976895	2062.700000	705.959407	NA	NA
6.261667	38.881474	3.359216	-2.164250E-10	16.969973	2063.800000	705.906076	NA	NA
6.263600	39.054785	3.357588	3.827215E-8	16.984375	2064.900000	705.959424	NA	NA
6.266083	38.952812	3.354337	2.878143E-8	16.972291	2067.100000	705.928038	NA	NA
6.268000	39.238641	3.352714	-7.264925E-9	16.981857	2068.200000	706.015973	NA	NA
6.269850	39.167105	3.351240	-4.312575E-8	16.977887	2069.200000	705.993974	NA	NA
6.271850	38.952687	3.349620	-5.063800E-8	16.973356	2070.300000	705.927997	NA	NA
6.273550	39.286375	3.348149	-1.555003E-8	16.981084	2071.300000	706.030646	NA	NA
6.276050	39.453554	3.345064	3.505707E-8	16.969951	2073.400000	706.082018	NA	NA
6.278017	39.195514	3.343450	7.017625E-9	16.979070	2074.500000	706.002707	NA	NA
6.279850	44.286958	3.341838	-3.246000E-9	16.971279	2075.600000	707.551826	NA	NA
6.282183	44.240884	3.338766	-1.771403E-8	16.980096	2077.700000	707.537953	NA	NA
6.284600	44.313983	3.337305	9.200158E-8	16.975873	2078.700000	707.559960	NA	NA
6.286433	12.734726	3.335845	5.793378E-8	16.977475	2079.700000	697.370831	NA	NA
6.288817	12.764080	3.332785	2.865775E-8	16.974311	2081.800000	697.381001	NA	NA
6.291317	12.470619	3.331329	-3.437695E-8	16.973326	2082.800000	697.279247	NA	NA
6.293200	12.765359	3.329875	-1.842503E-8	16.973775	2083.800000	697.381443	NA	NA
6.295233	12.805999	3.328422	-1.233488E-8	16.971590	2084.800000	697.395522	NA	NA
6.297150	77.339163	3.325666	1.162388E-8	16.978313	2086.700000	716.881347	NA	NA
6.299900	77.519446	3.324217	-2.637007E-8	16.971957	2087.700000	716.929122	NA	NA
6.301350	77.714911	3.322915	-7.459673E-8	16.979172	2088.600000	716.980886	NA	NA
6.302833	77.491561	3.321613	-7.054692E-8	16.972440	2089.500000	716.921733	NA	NA
6.304333	77.435811	3.320312	-4.123995E-8	16.970984	2090.400000	716.906961	NA	NA
6.306083	77.744787	3.319013	4.498065E-8	16.981738	2091.300000	716.988793	NA	NA
6.308150	77.184777	3.317570	7.954308E-8	16.972398	2092.300000	716.840406	NA	NA
6.309650	77.631186	3.316273	5.827388E-8	16.982842	2093.200000	716.958715	NA	NA
6.311133	77.798986	3.314977	3.020350E-8	16.982270	2094.100000	717.003136	NA	NA
6.312683	77.874168	3.313682	2.380450E-9	16.974967	2095.000000	717.023030	NA	NA
6.314417	78.272304	3.312388	-1.143835E-8	16.983787	2095.900000	717.128294	NA	NA
6.316017	78.496679	3.311096	9.923550E-9	16.980932	2096.800000	717.187550	NA	NA
6.317733	78.465581	3.309804	2.559720E-8	16.978310	2097.700000	717.179339	NA	NA
6.320133	55.813588	3.308513	5.833568E-8	16.982043	2098.600000	710.941888	NA	NA
6.322000	55.900001	3.307367	2.538080E-8	16.977475	2099.400000	710.966718	NA	NA
6.324200	54.398082	3.304934	-5.777925E-8	16.986910	2101.100000	710.533946	NA	NA
6.326667	54.393017	3.303790	-3.425328E-8	16.976916	2101.900000	710.532481	NA	NA
6.329467	0.430425	3.301506	5.750100E-9	16.982803	2103.500000	692.974793	NA	NA
6.331883	0.595674	3.300365	7.759542E-8	16.983867	2104.300000	693.035658	NA	NA
6.333367	0.556347	3.299367	2.844135E-8	16.989361	2105.000000	693.021177	NA	NA
6.334850	0.713754	3.298370	-2.587542E-8	16.981416	2105.700000	693.079117	NA	NA
6.336367	0.969651	3.297231	-2.244390E-8	16.988363	2106.500000	693.173211	NA	NA
6.338167	0.734625	3.296378	-3.236747E-8	16.988768	2107.100000	693.086795	NA	NA
6.339917	1.137805	3.295383	4.838122E-8	16.981414	2107.800000	693.234973	NA	NA
6.342033	1.602650	3.294388	7.570965E-8	16.991943	2108.500000	693.405434	NA	NA
6.344617	-2.105111	3.292543	2.120738E-8	16.983066	2109.800000	692.034312	NA	NA
6.347000	-2.244071	3.291551	-4.467147E-8	16.990281	2110.500000	691.982408	NA	NA
6.349450	-2.263268	3.289709	-5.014335E-8	16.982541	2111.800000	691.975234	NA	NA
6.351567	-2.321338	3.288860	3.867405E-8	16.992711	2112.400000	691.953530	NA	NA
6.353617	-2.185898	3.288011	4.828847E-8	16.984268	2113.000000	692.004139	NA	NA
6.355733	12.239222	3.286315	1.211850E-8	16.995184	2114.200000	697.198892	NA	NA
6.358367	12.598951	3.285468	-2.040360E-8	16.986906	2114.800000	697.323742	NA	NA
6.359850	12.680239	3.284621	-5.252377E-8	16.994242	2115.400000	697.351924	NA	NA
6.361383	12.931883	3.283916	-4.525885E-8	16.997062	2115.900000	697.439098	NA	NA
6.362883	13.119525	3.283070	1.202573E-8	16.991680	2116.500000	697.504031	NA	NA
6.364417	13.122452	3.282224	5.978865E-8	16.992498	2117.100000	697.505044	NA	NA
6.366050	13.222942	3.281379	5.091622E-8	16.998389	2117.700000	697.539793	NA	NA
6.368283	13.046519	3.280676	1.431345E-8	16.990984	2118.200000	697.478773	NA	NA
6.370200	13.201962	3.279831	-4.046708E-8	16.999361	2118.800000	697.532539	NA	NA
6.372033	13.202065	3.279128	-2.130010E-8	16.995209	2119.300000	697.532574	NA	NA
6.374533	13.201918	3.277723	-1.103647E-8	16.999004	2120.300000	697.532523	NA	NA
6.376467	13.118000	3.277021	2.293858E-8	16.998902	2120.800000	697.503501	NA	NA
6.378467	13.054594	3.276319	-2.392783E-8	16.990713	2121.300000	697.481566	NA	NA
6.380367	12.928550	3.275758	-7.651340E-8	16.999127	2121.700000	697.437940	NA	NA
6.382850	12.898972	3.274496	-5.168907E-8	16.991125	2122.600000	697.427699	NA	NA
6.384483	13.190935	3.273796	-2.148557E-8	16.997662	2123.100000	697.528724	NA	NA
6.386450	13.201890	3.273236	6.977407E-8	16.994004	2123.500000	697.532511	NA	NA
6.388350	13.496791	3.272676	5.607895E-8	16.993707	2123.900000	697.634404	NA	NA
6.390083	13.400225	3.272116	3.283125E-8	16.994170	2124.300000	697.601054	NA	NA
6.391933	35.435390	3.271556	1.895062E-8	16.987094	2124.700000	704.837058	NA	NA
6.394550	35.241735	3.270438	-1.459165E-8	16.994822	2125.500000	704.776516	NA	NA
6.396550	35.054725	3.269879	2.123828E-8	16.987396	2125.900000	704.718004	NA	NA
6.398017	35.013992	3.269460	3.675735E-8	16.995174	2126.200000	704.705253	NA	NA
6.399550	34.932076	3.268901	4.232195E-8	16.994787	2126.600000	704.679603	NA	NA
6.401133	34.762617	3.268343	-3.629362E-8	16.991416	2127.000000	704.626513	NA	NA
6.403150	34.575732	3.267924	-7.261818E-8	16.995176	2127.300000	704.567919	NA	NA
6.404700	34.717481	3.267506	-5.586253E-8	16.989170	2127.600000	704.612366	NA	NA
6.406600	34.832635	3.266948	-4.754652E-8	16.994426	2128.000000	704.648453	NA	NA
6.408500	34.739358	3.266529	2.191842E-8	16.997010	2128.300000	704.619222	NA	NA
6.411350	34.879628	3.265693	-1.793025E-9	16.991066	2128.900000	704.663174	NA	NA
6.413267	34.342558	3.265415	-2.995615E-8	16.994170	2129.100000	704.494744	NA	NA
6.414800	34.144666	3.264997	-2.559720E-8	16.990687	2129.400000	704.432585	NA	NA
6.416300	34.284467	3.264579	-1.446798E-8	16.995344	2129.700000	704.476503	NA	NA
6.417783	70.818661	3.264162	4.702098E-8	16.993932	2130.000000	715.132232	NA	NA
6.419867	70.628114	3.263744	9.524760E-8	16.988641	2130.300000	715.080489	NA	NA
6.421333	70.641570	3.263466	7.283457E-8	16.995420	2130.500000	715.084144	NA	NA
6.422817	70.234071	3.263049	4.185825E-8	16.990387	2130.800000	714.973372	NA	NA
6.424400	70.641497	3.262771	-2.513350E-8	16.988201	2131.000000	715.084124	NA	NA
6.426383	70.155262	3.262354	-3.827218E-8	16.994428	2131.300000	714.951930	NA	NA
6.427817	69.799701	3.262076	-5.255475E-9	16.991498	2131.500000	714.855111	NA	NA
6.429417	69.935330	3.261798	3.369682E-8	16.993135	2131.700000	714.892058	NA	NA
6.431117	70.016815	3.261381	5.453322E-8	16.995435	2132.000000	714.914246	NA	NA
6.432717	40.488263	3.261103	3.301673E-8	16.989537	2132.200000	706.399136	NA	NA
6.434767	40.095097	3.260825	-2.556627E-8	16.996000	2132.400000	706.278787	NA	NA
6.436483	40.765905	3.260409	-5.917038E-8	16.993141	2132.700000	706.484003	NA	NA
6.437933	40.631598	3.260131	-6.300380E-8	16.991406	2132.900000	706.442961	NA	NA
6.439800	21.649712	3.259854	-1.211850E-8	16.997191	2133.100000	700.395676	NA	NA
6.442183	21.649701	3.259576	7.147435E-8	16.993168	2133.300000	700.395672	NA	NA
6.444367	21.690132	3.259160	5.032880E-8	16.998637	2133.600000	700.409105	NA	NA
6.446500	21.419767	3.258883	-1.088192E-8	16.992768	2133.800000	700.319230	NA	NA
6.448550	57.225051	3.258605	-4.940143E-8	17.000336	2134.000000	711.346391	NA	NA
6.450783	57.116966	3.258189	2.924513E-8	16.994607	2134.300000	711.315492	NA	NA
6.453250	56.988240	3.257912	4.371313E-8	17.001475	2134.500000	711.278676	NA	NA
6.455150	57.528709	3.257635	2.711202E-8	16.996344	2134.700000	711.433127	NA	NA
6.457883	57.662857	3.257220	-4.733013E-8	17.004061	2135.000000	711.471413	NA	NA
6.459783	57.301397	3.257081	-5.666630E-8	16.998016	2135.100000	711.368207	NA	NA
6.461717	57.117089	3.256943	-3.212018E-8	17.004338	2135.200000	711.315527	NA	NA
6.463567	57.684454	3.256804	-1.174752E-8	17.000613	2135.300000	711.477574	NA	NA
6.465050	57.637134	3.256527	2.952338E-8	16.998738	2135.500000	711.464073	NA	NA
6.466833	57.895440	3.256389	1.511720E-8	17.006258	2135.600000	711.537743	NA	NA
6.469550	57.973262	3.256112	-2.402060E-8	17.002914	2135.800000	711.559924	NA	NA
